Repository: olsenlabmit/BCDB

# The Block Copolymer Phase Behavior Database

# Description
The Block Copolymer Database (BCDB) is a platform that allows users to search, submit, visualize, benchmark, and download experimental phase measurements and their associated characterization information for di- and multi-block copolymers. To our knowledge, there is no widely accepted data model for publishing experimental and simulation data on block copolymer self-assembly.

# Data Collection Methodology
- Manual curation from tables, text, and figures from peer-reviewed scientific literature. 
- A DOI is provided for each data point. A paper on the full methodology will be published.

File: platform/download/Search1.csv (part 4 of 11)
Search Information
1251,0000-0003-3977-1278,https://doi.org/10.1021/ma020148y,disordered,,rheology,157.070488281167,157.070488281167,,,,,"{[][<]CCO[>][<]}{[$][$]CCC(C)C[$],[$]CC(C(C)C)[$],[$]CC(C)(CC)[$][]}",3000.0,,3240.0,,1.08,,,,PEO,,,,,,,,,0.51,,0.51,,,,,,PEP,,,,,,,,,0.49,,0.49,,,,,,,,,,,,,,,,,,,,,,,,,,,,,,,,,,,,,,,,,,,,,,,,,,,,,,,,,,,,,,,,,,,,,,,,,,,,,,,,,,,,,,,,,,,,,,,,,,,,,
1252,0000-0003-3977-1278,https://doi.org/10.1021/ma020148y,lamellar,,rheology,45.37522421288702,45.37522421288702,,,,"Sample PEO-PEE-12, Figure 3","{[][<]CCO[>][<]}{[$][$]CCCC[$],[$]CC(CC)[$][]}",2200.0,,2442.0,,1.11,,,,PEO,,,,,,,,,0.52,,0.52,,,,,,PEE,,,,,,,,,0.48,,0.48,,,,,,,,,,,,,,,,,,,,,,,,,,,,,,,,,,,,,,,,,,,,,,,,,,,,,,,,,,,,,,,,,,,,,,,,,,,,,,,,,,,,,,,,,,,,,,,,,,,,,
1253,0000-0003-3977-1278,https://doi.org/10.1021/ma020148y,lamellar,,rheology,46.860016455605034,46.860016455605034,,,,,"{[][<]CCO[>][<]}{[$][$]CCCC[$],[$]CC(CC)[$][]}",2200.0,,2442.0,,1.11,,,,PEO,,,,,,,,,0.52,,0.52,,,,,,PEE,,,,,,,,,0.48,,0.48,,,,,,,,,,,,,,,,,,,,,,,,,,,,,,,,,,,,,,,,,,,,,,,,,,,,,,,,,,,,,,,,,,,,,,,,,,,,,,,,,,,,,,,,,,,,,,,,,,,,,
1254,0000-0003-3977-1278,https://doi.org/10.1021/ma020148y,lamellar,,rheology,48.743699312736,48.743699312736,,,,,"{[][<]CCO[>][<]}{[$][$]CCCC[$],[$]CC(CC)[$][]}",2200.0,,2442.0,,1.11,,,,PEO,,,,,,,,,0.52,,0.52,,,,,,PEE,,,,,,,,,0.48,,0.48,,,,,,,,,,,,,,,,,,,,,,,,,,,,,,,,,,,,,,,,,,,,,,,,,,,,,,,,,,,,,,,,,,,,,,,,,,,,,,,,,,,,,,,,,,,,,,,,,,,,,
1255,0000-0003-3977-1278,https://doi.org/10.1021/ma020148y,lamellar,,rheology,51.75806324676205,51.75806324676205,,,,,"{[][<]CCO[>][<]}{[$][$]CCCC[$],[$]CC(CC)[$][]}",2200.0,,2442.0,,1.11,,,,PEO,,,,,,,,,0.52,,0.52,,,,,,PEE,,,,,,,,,0.48,,0.48,,,,,,,,,,,,,,,,,,,,,,,,,,,,,,,,,,,,,,,,,,,,,,,,,,,,,,,,,,,,,,,,,,,,,,,,,,,,,,,,,,,,,,,,,,,,,,,,,,,,,
1256,0000-0003-3977-1278,https://doi.org/10.1021/ma020148y,lamellar,,rheology,53.26406680723301,53.26406680723301,,,,,"{[][<]CCO[>][<]}{[$][$]CCCC[$],[$]CC(CC)[$][]}",2200.0,,2442.0,,1.11,,,,PEO,,,,,,,,,0.52,,0.52,,,,,,PEE,,,,,,,,,0.48,,0.48,,,,,,,,,,,,,,,,,,,,,,,,,,,,,,,,,,,,,,,,,,,,,,,,,,,,,,,,,,,,,,,,,,,,,,,,,,,,,,,,,,,,,,,,,,,,,,,,,,,,,
1257,0000-0003-3977-1278,https://doi.org/10.1021/ma020148y,lamellar,,rheology,55.15010647744805,55.15010647744805,,,,,"{[][<]CCO[>][<]}{[$][$]CCCC[$],[$]CC(CC)[$][]}",2200.0,,2442.0,,1.11,,,,PEO,,,,,,,,,0.52,,0.52,,,,,,PEE,,,,,,,,,0.48,,0.48,,,,,,,,,,,,,,,,,,,,,,,,,,,,,,,,,,,,,,,,,,,,,,,,,,,,,,,,,,,,,,,,,,,,,,,,,,,,,,,,,,,,,,,,,,,,,,,,,,,,,
1258,0000-0003-3977-1278,https://doi.org/10.1021/ma020148y,lamellar,,rheology,57.03614614766201,57.03614614766201,,,,,"{[][<]CCO[>][<]}{[$][$]CCCC[$],[$]CC(CC)[$][]}",2200.0,,2442.0,,1.11,,,,PEO,,,,,,,,,0.52,,0.52,,,,,,PEE,,,,,,,,,0.48,,0.48,,,,,,,,,,,,,,,,,,,,,,,,,,,,,,,,,,,,,,,,,,,,,,,,,,,,,,,,,,,,,,,,,,,,,,,,,,,,,,,,,,,,,,,,,,,,,,,,,,,,,
1259,0000-0003-3977-1278,https://doi.org/10.1021/ma020148y,lamellar,,rheology,59.29986511453603,59.29986511453603,,,,,"{[][<]CCO[>][<]}{[$][$]CCCC[$],[$]CC(CC)[$][]}",2200.0,,2442.0,,1.11,,,,PEO,,,,,,,,,0.52,,0.52,,,,,,PEE,,,,,,,,,0.48,,0.48,,,,,,,,,,,,,,,,,,,,,,,,,,,,,,,,,,,,,,,,,,,,,,,,,,,,,,,,,,,,,,,,,,,,,,,,,,,,,,,,,,,,,,,,,,,,,,,,,,,,,
1260,0000-0003-3977-1278,https://doi.org/10.1021/ma020148y,lamellar,,rheology,61.56594089449402,61.56594089449402,,,,,"{[][<]CCO[>][<]}{[$][$]CCCC[$],[$]CC(CC)[$][]}",2200.0,,2442.0,,1.11,,,,PEO,,,,,,,,,0.52,,0.52,,,,,,PEE,,,,,,,,,0.48,,0.48,,,,,,,,,,,,,,,,,,,,,,,,,,,,,,,,,,,,,,,,,,,,,,,,,,,,,,,,,,,,,,,,,,,,,,,,,,,,,,,,,,,,,,,,,,,,,,,,,,,,,
1261,0000-0003-3977-1278,https://doi.org/10.1021/ma020148y,lamellar,disordered,rheology,63.081371707300036,63.081371707300036,,,,,"{[][<]CCO[>][<]}{[$][$]CCCC[$],[$]CC(CC)[$][]}",2200.0,,2442.0,,1.11,,,,PEO,,,,,,,,,0.52,,0.52,,,,,,PEE,,,,,,,,,0.48,,0.48,,,,,,,,,,,,,,,,,,,,,,,,,,,,,,,,,,,,,,,,,,,,,,,,,,,,,,,,,,,,,,,,,,,,,,,,,,,,,,,,,,,,,,,,,,,,,,,,,,,,,
1262,0000-0003-3977-1278,https://doi.org/10.1021/ma020148y,lamellar,disordered,rheology,65.01926126535602,65.01926126535602,,,,,"{[][<]CCO[>][<]}{[$][$]CCCC[$],[$]CC(CC)[$][]}",2200.0,,2442.0,,1.11,,,,PEO,,,,,,,,,0.52,,0.52,,,,,,PEE,,,,,,,,,0.48,,0.48,,,,,,,,,,,,,,,,,,,,,,,,,,,,,,,,,,,,,,,,,,,,,,,,,,,,,,,,,,,,,,,,,,,,,,,,,,,,,,,,,,,,,,,,,,,,,,,,,,,,,
1263,0000-0003-3977-1278,https://doi.org/10.1021/ma020148y,lamellar,disordered,rheology,64.62979790327802,64.62979790327802,,,,Tabulated: 337K,"{[][<]CCO[>][<]}{[$][$]CCCC[$],[$]CC(CC)[$][]}",2200.0,,2442.0,,1.11,,,,PEO,,,,,,,,,0.52,,0.52,,,,,,PEE,,,,,,,,,0.48,,0.48,,,,,,,,,,,,,,,,,,,,,,,,,,,,,,,,,,,,,,,,,,,,,,,,,,,,,,,,,,,,,,,,,,,,,,,,,,,,,,,,,,,,,,,,,,,,,,,,,,,,,
1264,0000-0003-3977-1278,https://doi.org/10.1021/ma020148y,lamellar,disordered,rheology,64.68400460420202,64.68400460420202,,,,,"{[][<]CCO[>][<]}{[$][$]CCCC[$],[$]CC(CC)[$][]}",2200.0,,2442.0,,1.11,,,,PEO,,,,,,,,,0.52,,0.52,,,,,,PEE,,,,,,,,,0.48,,0.48,,,,,,,,,,,,,,,,,,,,,,,,,,,,,,,,,,,,,,,,,,,,,,,,,,,,,,,,,,,,,,,,,,,,,,,,,,,,,,,,,,,,,,,,,,,,,,,,,,,,,
1265,0000-0003-3977-1278,https://doi.org/10.1021/ma020148y,disordered,,rheology,65.13945873262304,65.13945873262304,,,,,"{[][<]CCO[>][<]}{[$][$]CCCC[$],[$]CC(CC)[$][]}",2200.0,,2442.0,,1.11,,,,PEO,,,,,,,,,0.52,,0.52,,,,,,PEE,,,,,,,,,0.48,,0.48,,,,,,,,,,,,,,,,,,,,,,,,,,,,,,,,,,,,,,,,,,,,,,,,,,,,,,,,,,,,,,,,,,,,,,,,,,,,,,,,,,,,,,,,,,,,,,,,,,,,,
1266,0000-0003-3977-1278,https://doi.org/10.1021/ma020148y,lamellar,,rheology,128.24371825141304,128.24371825141304,,,,"Sample PEO-PEE-2, Figure 3","{[][<]CCO[>][<]}{[$][$]CCCC[$],[$]CC(CC)[$][]}",3600.0,,4032.0000000000005,,1.12,,,,PEO,,,,,,,,,0.48,,0.48,,,,,,PEE,,,,,,,,,0.52,,0.52,,,,,,,,,,,,,,,,,,,,,,,,,,,,,,,,,,,,,,,,,,,,,,,,,,,,,,,,,,,,,,,,,,,,,,,,,,,,,,,,,,,,,,,,,,,,,,,,,,,,,
1267,0000-0003-3977-1278,https://doi.org/10.1021/ma020148y,lamellar,,rheology,130.49565315286804,130.49565315286804,,,,,"{[][<]CCO[>][<]}{[$][$]CCCC[$],[$]CC(CC)[$][]}",3600.0,,4032.0000000000005,,1.12,,,,PEO,,,,,,,,,0.48,,0.48,,,,,,PEE,,,,,,,,,0.52,,0.52,,,,,,,,,,,,,,,,,,,,,,,,,,,,,,,,,,,,,,,,,,,,,,,,,,,,,,,,,,,,,,,,,,,,,,,,,,,,,,,,,,,,,,,,,,,,,,,,,,,,,
1268,0000-0003-3977-1278,https://doi.org/10.1021/ma020148y,lamellar,,rheology,131.24865493310404,131.24865493310404,,,,,"{[][<]CCO[>][<]}{[$][$]CCCC[$],[$]CC(CC)[$][]}",3600.0,,4032.0000000000005,,1.12,,,,PEO,,,,,,,,,0.48,,0.48,,,,,,PEE,,,,,,,,,0.52,,0.52,,,,,,,,,,,,,,,,,,,,,,,,,,,,,,,,,,,,,,,,,,,,,,,,,,,,,,,,,,,,,,,,,,,,,,,,,,,,,,,,,,,,,,,,,,,,,,,,,,,,,
1269,0000-0003-3977-1278,https://doi.org/10.1021/ma020148y,lamellar,,rheology,132.00401352642302,132.00401352642302,,,,,"{[][<]CCO[>][<]}{[$][$]CCCC[$],[$]CC(CC)[$][]}",3600.0,,4032.0000000000005,,1.12,,,,PEO,,,,,,,,,0.48,,0.48,,,,,,PEE,,,,,,,,,0.52,,0.52,,,,,,,,,,,,,,,,,,,,,,,,,,,,,,,,,,,,,,,,,,,,,,,,,,,,,,,,,,,,,,,,,,,,,,,,,,,,,,,,,,,,,,,,,,,,,,,,,,,,,
1270,0000-0003-3977-1278,https://doi.org/10.1021/ma020148y,lamellar,,rheology,133.50766027381104,133.50766027381104,,,,,"{[][<]CCO[>][<]}{[$][$]CCCC[$],[$]CC(CC)[$][]}",3600.0,,4032.0000000000005,,1.12,,,,PEO,,,,,,,,,0.48,,0.48,,,,,,PEE,,,,,,,,,0.52,,0.52,,,,,,,,,,,,,,,,,,,,,,,,,,,,,,,,,,,,,,,,,,,,,,,,,,,,,,,,,,,,,,,,,,,,,,,,,,,,,,,,,,,,,,,,,,,,,,,,,,,,,
1271,0000-0003-3977-1278,https://doi.org/10.1021/ma020148y,lamellar,,rheology,134.260662054046,134.260662054046,,,,,"{[][<]CCO[>][<]}{[$][$]CCCC[$],[$]CC(CC)[$][]}",3600.0,,4032.0000000000005,,1.12,,,,PEO,,,,,,,,,0.48,,0.48,,,,,,PEE,,,,,,,,,0.52,,0.52,,,,,,,,,,,,,,,,,,,,,,,,,,,,,,,,,,,,,,,,,,,,,,,,,,,,,,,,,,,,,,,,,,,,,,,,,,,,,,,,,,,,,,,,,,,,,,,,,,,,,
1272,0000-0003-3977-1278,https://doi.org/10.1021/ma020148y,lamellar,,rheology,135.391343130942,135.391343130942,,,,,"{[][<]CCO[>][<]}{[$][$]CCCC[$],[$]CC(CC)[$][]}",3600.0,,4032.0000000000005,,1.12,,,,PEO,,,,,,,,,0.48,,0.48,,,,,,PEE,,,,,,,,,0.52,,0.52,,,,,,,,,,,,,,,,,,,,,,,,,,,,,,,,,,,,,,,,,,,,,,,,,,,,,,,,,,,,,,,,,,,,,,,,,,,,,,,,,,,,,,,,,,,,,,,,,,,,,
1273,0000-0003-3977-1278,https://doi.org/10.1021/ma020148y,lamellar,,rheology,137.275025988072,137.275025988072,,,,,"{[][<]CCO[>][<]}{[$][$]CCCC[$],[$]CC(CC)[$][]}",3600.0,,4032.0000000000005,,1.12,,,,PEO,,,,,,,,,0.48,,0.48,,,,,,PEE,,,,,,,,,0.52,,0.52,,,,,,,,,,,,,,,,,,,,,,,,,,,,,,,,,,,,,,,,,,,,,,,,,,,,,,,,,,,,,,,,,,,,,,,,,,,,,,,,,,,,,,,,,,,,,,,,,,,,,
1274,0000-0003-3977-1278,https://doi.org/10.1021/ma020148y,lamellar,,rheology,138.40099343880001,138.40099343880001,,,,,"{[][<]CCO[>][<]}{[$][$]CCCC[$],[$]CC(CC)[$][]}",3600.0,,4032.0000000000005,,1.12,,,,PEO,,,,,,,,,0.48,,0.48,,,,,,PEE,,,,,,,,,0.52,,0.52,,,,,,,,,,,,,,,,,,,,,,,,,,,,,,,,,,,,,,,,,,,,,,,,,,,,,,,,,,,,,,,,,,,,,,,,,,,,,,,,,,,,,,,,,,,,,,,,,,,,,
1275,0000-0003-3977-1278,https://doi.org/10.1021/ma020148y,lamellar,,rheology,139.90699699927103,139.90699699927103,,,,,"{[][<]CCO[>][<]}{[$][$]CCCC[$],[$]CC(CC)[$][]}",3600.0,,4032.0000000000005,,1.12,,,,PEO,,,,,,,,,0.48,,0.48,,,,,,PEE,,,,,,,,,0.52,,0.52,,,,,,,,,,,,,,,,,,,,,,,,,,,,,,,,,,,,,,,,,,,,,,,,,,,,,,,,,,,,,,,,,,,,,,,,,,,,,,,,,,,,,,,,,,,,,,,,,,,,,
1276,0000-0003-3977-1278,https://doi.org/10.1021/ma020148y,lamellar,,rheology,142.91664730713,142.91664730713,,,,,"{[][<]CCO[>][<]}{[$][$]CCCC[$],[$]CC(CC)[$][]}",3600.0,,4032.0000000000005,,1.12,,,,PEO,,,,,,,,,0.48,,0.48,,,,,,PEE,,,,,,,,,0.52,,0.52,,,,,,,,,,,,,,,,,,,,,,,,,,,,,,,,,,,,,,,,,,,,,,,,,,,,,,,,,,,,,,,,,,,,,,,,,,,,,,,,,,,,,,,,,,,,,,,,,,,,,
1277,0000-0003-3977-1278,https://doi.org/10.1021/ma020148y,lamellar,,rheology,145.92394080190502,145.92394080190502,,,,,"{[][<]CCO[>][<]}{[$][$]CCCC[$],[$]CC(CC)[$][]}",3600.0,,4032.0000000000005,,1.12,,,,PEO,,,,,,,,,0.48,,0.48,,,,,,PEE,,,,,,,,,0.52,,0.52,,,,,,,,,,,,,,,,,,,,,,,,,,,,,,,,,,,,,,,,,,,,,,,,,,,,,,,,,,,,,,,,,,,,,,,,,,,,,,,,,,,,,,,,,,,,,,,,,,,,,
1278,0000-0003-3977-1278,https://doi.org/10.1021/ma020148y,lamellar,,rheology,148.933591109764,148.933591109764,,,,,"{[][<]CCO[>][<]}{[$][$]CCCC[$],[$]CC(CC)[$][]}",3600.0,,4032.0000000000005,,1.12,,,,PEO,,,,,,,,,0.48,,0.48,,,,,,PEE,,,,,,,,,0.52,,0.52,,,,,,,,,,,,,,,,,,,,,,,,,,,,,,,,,,,,,,,,,,,,,,,,,,,,,,,,,,,,,,,,,,,,,,,,,,,,,,,,,,,,,,,,,,,,,,,,,,,,,
1279,0000-0003-3977-1278,https://doi.org/10.1021/ma020148y,lamellar,,rheology,150.814917153811,150.814917153811,,,,,"{[][<]CCO[>][<]}{[$][$]CCCC[$],[$]CC(CC)[$][]}",3600.0,,4032.0000000000005,,1.12,,,,PEO,,,,,,,,,0.48,,0.48,,,,,,PEE,,,,,,,,,0.52,,0.52,,,,,,,,,,,,,,,,,,,,,,,,,,,,,,,,,,,,,,,,,,,,,,,,,,,,,,,,,,,,,,,,,,,,,,,,,,,,,,,,,,,,,,,,,,,,,,,,,,,,,
1280,0000-0003-3977-1278,https://doi.org/10.1021/ma020148y,lamellar,,rheology,152.69860001094202,152.69860001094202,,,,,"{[][<]CCO[>][<]}{[$][$]CCCC[$],[$]CC(CC)[$][]}",3600.0,,4032.0000000000005,,1.12,,,,PEO,,,,,,,,,0.48,,0.48,,,,,,PEE,,,,,,,,,0.52,,0.52,,,,,,,,,,,,,,,,,,,,,,,,,,,,,,,,,,,,,,,,,,,,,,,,,,,,,,,,,,,,,,,,,,,,,,,,,,,,,,,,,,,,,,,,,,,,,,,,,,,,,
1281,0000-0003-3977-1278,https://doi.org/10.1021/ma020148y,lamellar,,rheology,154.95289172548104,154.95289172548104,,,,,"{[][<]CCO[>][<]}{[$][$]CCCC[$],[$]CC(CC)[$][]}",3600.0,,4032.0000000000005,,1.12,,,,PEO,,,,,,,,,0.48,,0.48,,,,,,PEE,,,,,,,,,0.52,,0.52,,,,,,,,,,,,,,,,,,,,,,,,,,,,,,,,,,,,,,,,,,,,,,,,,,,,,,,,,,,,,,,,,,,,,,,,,,,,,,,,,,,,,,,,,,,,,,,,,,,,,
1282,0000-0003-3977-1278,https://doi.org/10.1021/ma020148y,lamellar,,rheology,157.96254203334001,157.96254203334001,,,,,"{[][<]CCO[>][<]}{[$][$]CCCC[$],[$]CC(CC)[$][]}",3600.0,,4032.0000000000005,,1.12,,,,PEO,,,,,,,,,0.48,,0.48,,,,,,PEE,,,,,,,,,0.52,,0.52,,,,,,,,,,,,,,,,,,,,,,,,,,,,,,,,,,,,,,,,,,,,,,,,,,,,,,,,,,,,,,,,,,,,,,,,,,,,,,,,,,,,,,,,,,,,,,,,,,,,,
1283,0000-0003-3977-1278,https://doi.org/10.1021/ma020148y,lamellar,,rheology,160.97454915428204,160.97454915428204,,,,,"{[][<]CCO[>][<]}{[$][$]CCCC[$],[$]CC(CC)[$][]}",3600.0,,4032.0000000000005,,1.12,,,,PEO,,,,,,,,,0.48,,0.48,,,,,,PEE,,,,,,,,,0.52,,0.52,,,,,,,,,,,,,,,,,,,,,,,,,,,,,,,,,,,,,,,,,,,,,,,,,,,,,,,,,,,,,,,,,,,,,,,,,,,,,,,,,,,,,,,,,,,,,,,,,,,,,
1284,0000-0003-3977-1278,https://doi.org/10.1021/ma020148y,lamellar,,rheology,163.611233791649,163.611233791649,,,,,"{[][<]CCO[>][<]}{[$][$]CCCC[$],[$]CC(CC)[$][]}",3600.0,,4032.0000000000005,,1.12,,,,PEO,,,,,,,,,0.48,,0.48,,,,,,PEE,,,,,,,,,0.52,,0.52,,,,,,,,,,,,,,,,,,,,,,,,,,,,,,,,,,,,,,,,,,,,,,,,,,,,,,,,,,,,,,,,,,,,,,,,,,,,,,,,,,,,,,,,,,,,,,,,,,,,,
1285,0000-0003-3977-1278,https://doi.org/10.1021/ma020148y,lamellar,,rheology,166.24556161593205,166.24556161593205,,,,,"{[][<]CCO[>][<]}{[$][$]CCCC[$],[$]CC(CC)[$][]}",3600.0,,4032.0000000000005,,1.12,,,,PEO,,,,,,,,,0.48,,0.48,,,,,,PEE,,,,,,,,,0.52,,0.52,,,,,,,,,,,,,,,,,,,,,,,,,,,,,,,,,,,,,,,,,,,,,,,,,,,,,,,,,,,,,,,,,,,,,,,,,,,,,,,,,,,,,,,,,,,,,,,,,,,,,
1286,0000-0003-3977-1278,https://doi.org/10.1021/ma020148y,lamellar,,rheology,168.511637395889,168.511637395889,,,,,"{[][<]CCO[>][<]}{[$][$]CCCC[$],[$]CC(CC)[$][]}",3600.0,,4032.0000000000005,,1.12,,,,PEO,,,,,,,,,0.48,,0.48,,,,,,PEE,,,,,,,,,0.52,,0.52,,,,,,,,,,,,,,,,,,,,,,,,,,,,,,,,,,,,,,,,,,,,,,,,,,,,,,,,,,,,,,,,,,,,,,,,,,,,,,,,,,,,,,,,,,,,,,,,,,,,,
1287,0000-0003-3977-1278,https://doi.org/10.1021/ma020148y,lamellar,,rheology,170.78006998893102,170.78006998893102,,,,,"{[][<]CCO[>][<]}{[$][$]CCCC[$],[$]CC(CC)[$][]}",3600.0,,4032.0000000000005,,1.12,,,,PEO,,,,,,,,,0.48,,0.48,,,,,,PEE,,,,,,,,,0.52,,0.52,,,,,,,,,,,,,,,,,,,,,,,,,,,,,,,,,,,,,,,,,,,,,,,,,,,,,,,,,,,,,,,,,,,,,,,,,,,,,,,,,,,,,,,,,,,,,,,,,,,,,
1288,0000-0003-3977-1278,https://doi.org/10.1021/ma020148y,lamellar,,rheology,172.29314398865301,172.29314398865301,,,,,"{[][<]CCO[>][<]}{[$][$]CCCC[$],[$]CC(CC)[$][]}",3600.0,,4032.0000000000005,,1.12,,,,PEO,,,,,,,,,0.48,,0.48,,,,,,PEE,,,,,,,,,0.52,,0.52,,,,,,,,,,,,,,,,,,,,,,,,,,,,,,,,,,,,,,,,,,,,,,,,,,,,,,,,,,,,,,,,,,,,,,,,,,,,,,,,,,,,,,,,,,,,,,,,,,,,,
1289,0000-0003-3977-1278,https://doi.org/10.1021/ma020148y,lamellar,,rheology,174.18389728503502,174.18389728503502,,,,,"{[][<]CCO[>][<]}{[$][$]CCCC[$],[$]CC(CC)[$][]}",3600.0,,4032.0000000000005,,1.12,,,,PEO,,,,,,,,,0.48,,0.48,,,,,,PEE,,,,,,,,,0.52,,0.52,,,,,,,,,,,,,,,,,,,,,,,,,,,,,,,,,,,,,,,,,,,,,,,,,,,,,,,,,,,,,,,,,,,,,,,,,,,,,,,,,,,,,,,,,,,,,,,,,,,,,
1290,0000-0003-3977-1278,https://doi.org/10.1021/ma020148y,lamellar,disordered,rheology,176.45704350424404,176.45704350424404,,,,,"{[][<]CCO[>][<]}{[$][$]CCCC[$],[$]CC(CC)[$][]}",3600.0,,4032.0000000000005,,1.12,,,,PEO,,,,,,,,,0.48,,0.48,,,,,,PEE,,,,,,,,,0.52,,0.52,,,,,,,,,,,,,,,,,,,,,,,,,,,,,,,,,,,,,,,,,,,,,,,,,,,,,,,,,,,,,,,,,,,,,,,,,,,,,,,,,,,,,,,,,,,,,,,,,,,,,
1291,0000-0003-3977-1278,https://doi.org/10.1021/ma020148y,lamellar,,rheology,174.960467196107,174.960467196107,,,,,"{[][<]CCO[>][<]}{[$][$]CCCC[$],[$]CC(CC)[$][]}",3600.0,,4032.0000000000005,,1.12,,,,PEO,,,,,,,,,0.48,,0.48,,,,,,PEE,,,,,,,,,0.52,,0.52,,,,,,,,,,,,,,,,,,,,,,,,,,,,,,,,,,,,,,,,,,,,,,,,,,,,,,,,,,,,,,,,,,,,,,,,,,,,,,,,,,,,,,,,,,,,,,,,,,,,,
1292,0000-0003-3977-1278,https://doi.org/10.1021/ma020148y,lamellar,disordered,rheology,176.49710932666602,176.49710932666602,,,,,"{[][<]CCO[>][<]}{[$][$]CCCC[$],[$]CC(CC)[$][]}",3600.0,,4032.0000000000005,,1.12,,,,PEO,,,,,,,,,0.48,,0.48,,,,,,PEE,,,,,,,,,0.52,,0.52,,,,,,,,,,,,,,,,,,,,,,,,,,,,,,,,,,,,,,,,,,,,,,,,,,,,,,,,,,,,,,,,,,,,,,,,,,,,,,,,,,,,,,,,,,,,,,,,,,,,,
1293,0000-0003-3977-1278,https://doi.org/10.1021/ma020148y,disordered,,rheology,177.62779040356202,177.62779040356202,,,,Tabulated: 450K,"{[][<]CCO[>][<]}{[$][$]CCCC[$],[$]CC(CC)[$][]}",3600.0,,4032.0000000000005,,1.12,,,,PEO,,,,,,,,,0.48,,0.48,,,,,,PEE,,,,,,,,,0.52,,0.52,,,,,,,,,,,,,,,,,,,,,,,,,,,,,,,,,,,,,,,,,,,,,,,,,,,,,,,,,,,,,,,,,,,,,,,,,,,,,,,,,,,,,,,,,,,,,,,,,,,,,
1294,0000-0003-3977-1278,https://doi.org/10.1021/ma020148y,lamellar,disordered,rheology,176.891286314912,176.891286314912,,,,,"{[][<]CCO[>][<]}{[$][$]CCCC[$],[$]CC(CC)[$][]}",3600.0,,4032.0000000000005,,1.12,,,,PEO,,,,,,,,,0.48,,0.48,,,,,,PEE,,,,,,,,,0.52,,0.52,,,,,,,,,,,,,,,,,,,,,,,,,,,,,,,,,,,,,,,,,,,,,,,,,,,,,,,,,,,,,,,,,,,,,,,,,,,,,,,,,,,,,,,,,,,,,,,,,,,,,
1295,0000-0003-3977-1278,https://doi.org/10.1021/ma020148y,lamellar,disordered,rheology,176.945493015836,176.945493015836,,,,,"{[][<]CCO[>][<]}{[$][$]CCCC[$],[$]CC(CC)[$][]}",3600.0,,4032.0000000000005,,1.12,,,,PEO,,,,,,,,,0.48,,0.48,,,,,,PEE,,,,,,,,,0.52,,0.52,,,,,,,,,,,,,,,,,,,,,,,,,,,,,,,,,,,,,,,,,,,,,,,,,,,,,,,,,,,,,,,,,,,,,,,,,,,,,,,,,,,,,,,,,,,,,,,,,,,,,
1296,0000-0003-3977-1278,https://doi.org/10.1021/ma020148y,lamellar,disordered,rheology,177.049192791518,177.049192791518,,,,,"{[][<]CCO[>][<]}{[$][$]CCCC[$],[$]CC(CC)[$][]}",3600.0,,4032.0000000000005,,1.12,,,,PEO,,,,,,,,,0.48,,0.48,,,,,,PEE,,,,,,,,,0.52,,0.52,,,,,,,,,,,,,,,,,,,,,,,,,,,,,,,,,,,,,,,,,,,,,,,,,,,,,,,,,,,,,,,,,,,,,,,,,,,,,,,,,,,,,,,,,,,,,,,,,,,,,
1524,0000-0001-7737-0526,https://doi.org/10.1021/ma960105f,lamellar,,rheology,135.02077259475203,135.02077259475203,,,,"Sample E96B47, Figure 3E",COCCOCCO{[>][<]CCO[>][<]}{[>][<]C(CC)CO[>][<]}[H],7600.0,,,,,,,,PEO,,,,,,,,,0.52,,0.52,,,,,,POB,,,,,,,,,0.48,,0.48,,,,,,,,,,,,,,,,,,,,,,,,,,,,,,,,,,,,,,,,,,,,,,,,,,,,,,,,,,,,,,,,,,,,,,,,,,,,,,,,,,,,,,,,,,,,,,,,,,,,,
1525,0000-0001-7737-0526,https://doi.org/10.1021/ma960105f,lamellar,,rheology,135.67747813411,135.67747813411,,,,"""The symmetrical copolymers of Series B have lamellar morphologies in the ordered liquid phase""",COCCOCCO{[>][<]CCO[>][<]}{[>][<]C(CC)CO[>][<]}[H],7600.0,,,,,,,,PEO,,,,,,,,,0.52,,0.52,,,,,,POB,,,,,,,,,0.48,,0.48,,,,,,,,,,,,,,,,,,,,,,,,,,,,,,,,,,,,,,,,,,,,,,,,,,,,,,,,,,,,,,,,,,,,,,,,,,,,,,,,,,,,,,,,,,,,,,,,,,,,,
1526,0000-0001-7737-0526,https://doi.org/10.1021/ma960105f,lamellar,,rheology,137.20692419825002,137.20692419825002,,,,,COCCOCCO{[>][<]CCO[>][<]}{[>][<]C(CC)CO[>][<]}[H],7600.0,,,,,,,,PEO,,,,,,,,,0.52,,0.52,,,,,,POB,,,,,,,,,0.48,,0.48,,,,,,,,,,,,,,,,,,,,,,,,,,,,,,,,,,,,,,,,,,,,,,,,,,,,,,,,,,,,,,,,,,,,,,,,,,,,,,,,,,,,,,,,,,,,,,,,,,,,,
1527,0000-0001-7737-0526,https://doi.org/10.1021/ma960105f,lamellar,,rheology,139.209839650145,139.209839650145,,,,,COCCOCCO{[>][<]CCO[>][<]}{[>][<]C(CC)CO[>][<]}[H],7600.0,,,,,,,,PEO,,,,,,,,,0.52,,0.52,,,,,,POB,,,,,,,,,0.48,,0.48,,,,,,,,,,,,,,,,,,,,,,,,,,,,,,,,,,,,,,,,,,,,,,,,,,,,,,,,,,,,,,,,,,,,,,,,,,,,,,,,,,,,,,,,,,,,,,,,,,,,,
1528,0000-0001-7737-0526,https://doi.org/10.1021/ma960105f,lamellar,,rheology,140.957142857142,140.957142857142,,,,,COCCOCCO{[>][<]CCO[>][<]}{[>][<]C(CC)CO[>][<]}[H],7600.0,,,,,,,,PEO,,,,,,,,,0.52,,0.52,,,,,,POB,,,,,,,,,0.48,,0.48,,,,,,,,,,,,,,,,,,,,,,,,,,,,,,,,,,,,,,,,,,,,,,,,,,,,,,,,,,,,,,,,,,,,,,,,,,,,,,,,,,,,,,,,,,,,,,,,,,,,,
1529,0000-0001-7737-0526,https://doi.org/10.1021/ma960105f,lamellar,,rheology,142.88673469387703,142.88673469387703,,,,,COCCOCCO{[>][<]CCO[>][<]}{[>][<]C(CC)CO[>][<]}[H],7600.0,,,,,,,,PEO,,,,,,,,,0.52,,0.52,,,,,,POB,,,,,,,,,0.48,,0.48,,,,,,,,,,,,,,,,,,,,,,,,,,,,,,,,,,,,,,,,,,,,,,,,,,,,,,,,,,,,,,,,,,,,,,,,,,,,,,,,,,,,,,,,,,,,,,,,,,,,,
1530,0000-0001-7737-0526,https://doi.org/10.1021/ma960105f,lamellar,,rheology,144.889577259475,144.889577259475,,,,,COCCOCCO{[>][<]CCO[>][<]}{[>][<]C(CC)CO[>][<]}[H],7600.0,,,,,,,,PEO,,,,,,,,,0.52,,0.52,,,,,,POB,,,,,,,,,0.48,,0.48,,,,,,,,,,,,,,,,,,,,,,,,,,,,,,,,,,,,,,,,,,,,,,,,,,,,,,,,,,,,,,,,,,,,,,,,,,,,,,,,,,,,,,,,,,,,,,,,,,,,,
1531,0000-0001-7737-0526,https://doi.org/10.1021/ma960105f,lamellar,,rheology,146.855612244898,146.855612244898,,,,,COCCOCCO{[>][<]CCO[>][<]}{[>][<]C(CC)CO[>][<]}[H],7600.0,,,,,,,,PEO,,,,,,,,,0.52,,0.52,,,,,,POB,,,,,,,,,0.48,,0.48,,,,,,,,,,,,,,,,,,,,,,,,,,,,,,,,,,,,,,,,,,,,,,,,,,,,,,,,,,,,,,,,,,,,,,,,,,,,,,,,,,,,,,,,,,,,,,,,,,,,,
1532,0000-0001-7737-0526,https://doi.org/10.1021/ma960105f,lamellar,,rheology,148.85706997084503,148.85706997084503,,,,,COCCOCCO{[>][<]CCO[>][<]}{[>][<]C(CC)CO[>][<]}[H],7600.0,,,,,,,,PEO,,,,,,,,,0.52,,0.52,,,,,,POB,,,,,,,,,0.48,,0.48,,,,,,,,,,,,,,,,,,,,,,,,,,,,,,,,,,,,,,,,,,,,,,,,,,,,,,,,,,,,,,,,,,,,,,,,,,,,,,,,,,,,,,,,,,,,,,,,,,,,,
1533,0000-0001-7737-0526,https://doi.org/10.1021/ma960105f,lamellar,,rheology,150.74927113702603,150.74927113702603,,,,,COCCOCCO{[>][<]CCO[>][<]}{[>][<]C(CC)CO[>][<]}[H],7600.0,,,,,,,,PEO,,,,,,,,,0.52,,0.52,,,,,,POB,,,,,,,,,0.48,,0.48,,,,,,,,,,,,,,,,,,,,,,,,,,,,,,,,,,,,,,,,,,,,,,,,,,,,,,,,,,,,,,,,,,,,,,,,,,,,,,,,,,,,,,,,,,,,,,,,,,,,,
1534,0000-0001-7737-0526,https://doi.org/10.1021/ma960105f,lamellar,disordered,rheology,152.821865889212,152.821865889212,,,,,COCCOCCO{[>][<]CCO[>][<]}{[>][<]C(CC)CO[>][<]}[H],7600.0,,,,,,,,PEO,,,,,,,,,0.52,,0.52,,,,,,POB,,,,,,,,,0.48,,0.48,,,,,,,,,,,,,,,,,,,,,,,,,,,,,,,,,,,,,,,,,,,,,,,,,,,,,,,,,,,,,,,,,,,,,,,,,,,,,,,,,,,,,,,,,,,,,,,,,,,,,
1535,0000-0001-7737-0526,https://doi.org/10.1021/ma960105f,lamellar,disordered,rheology,154.736151603498,154.736151603498,,,,Tabulated: 428 K,COCCOCCO{[>][<]CCO[>][<]}{[>][<]C(CC)CO[>][<]}[H],7600.0,,,,,,,,PEO,,,,,,,,,0.52,,0.52,,,,,,POB,,,,,,,,,0.48,,0.48,,,,,,,,,,,,,,,,,,,,,,,,,,,,,,,,,,,,,,,,,,,,,,,,,,,,,,,,,,,,,,,,,,,,,,,,,,,,,,,,,,,,,,,,,,,,,,,,,,,,,
1536,0000-0001-7737-0526,https://doi.org/10.1021/ma960105f,disordered,,rheology,156.886297376093,156.886297376093,,,,,COCCOCCO{[>][<]CCO[>][<]}{[>][<]C(CC)CO[>][<]}[H],7600.0,,,,,,,,PEO,,,,,,,,,0.52,,0.52,,,,,,POB,,,,,,,,,0.48,,0.48,,,,,,,,,,,,,,,,,,,,,,,,,,,,,,,,,,,,,,,,,,,,,,,,,,,,,,,,,,,,,,,,,,,,,,,,,,,,,,,,,,,,,,,,,,,,,,,,,,,,,
1537,0000-0001-7737-0526,https://doi.org/10.1021/ma960105f,disordered,,rheology,158.78141399416904,158.78141399416904,,,,,COCCOCCO{[>][<]CCO[>][<]}{[>][<]C(CC)CO[>][<]}[H],7600.0,,,,,,,,PEO,,,,,,,,,0.52,,0.52,,,,,,POB,,,,,,,,,0.48,,0.48,,,,,,,,,,,,,,,,,,,,,,,,,,,,,,,,,,,,,,,,,,,,,,,,,,,,,,,,,,,,,,,,,,,,,,,,,,,,,,,,,,,,,,,,,,,,,,,,,,,,,
1599,0000-0003-4629-3817,https://doi.org/10.1063/1.478122,lamellar,,rheology,31.850000000000023,31.850000000000023,,,,"Sample PI PEO 5_4, Figure 6","CCC(C){[$][$]C\C=C(C)/C[$],[$]C\C=C(C)\C[$],[$]CC(C(C)=C)[$],[$]CC(C)(C=C)[$][$]}{[>][<]CCO[>][<]}[H]",9800.0,,10584.0,,1.08,,,,PI,,,,,,,,,0.61,,0.61,,,,,,PEO,,,,,,,,,0.39,,0.39,,,,,,,,,,,,,,,,,,,,,,,,,,,,,,,,,,,,,,,,,,,,,,,,,,,,,,,,,,,,,,,,,,,,,,,,,,,,,,,,,,,,,,,,,,,,,,,,,,,,,
1600,0000-0003-4629-3817,https://doi.org/10.1063/1.478122,lamellar,,rheology,32.85000000000002,32.85000000000002,,,,,"CCC(C){[$][$]C\C=C(C)/C[$],[$]C\C=C(C)\C[$],[$]CC(C(C)=C)[$],[$]CC(C)(C=C)[$][$]}{[>][<]CCO[>][<]}[H]",9800.0,,10584.0,,1.08,,,,PI,,,,,,,,,0.61,,0.61,,,,,,PEO,,,,,,,,,0.39,,0.39,,,,,,,,,,,,,,,,,,,,,,,,,,,,,,,,,,,,,,,,,,,,,,,,,,,,,,,,,,,,,,,,,,,,,,,,,,,,,,,,,,,,,,,,,,,,,,,,,,,,,
1601,0000-0003-4629-3817,https://doi.org/10.1063/1.478122,lamellar,,rheology,33.85000000000002,33.85000000000002,,,,,"CCC(C){[$][$]C\C=C(C)/C[$],[$]C\C=C(C)\C[$],[$]CC(C(C)=C)[$],[$]CC(C)(C=C)[$][$]}{[>][<]CCO[>][<]}[H]",9800.0,,10584.0,,1.08,,,,PI,,,,,,,,,0.61,,0.61,,,,,,PEO,,,,,,,,,0.39,,0.39,,,,,,,,,,,,,,,,,,,,,,,,,,,,,,,,,,,,,,,,,,,,,,,,,,,,,,,,,,,,,,,,,,,,,,,,,,,,,,,,,,,,,,,,,,,,,,,,,,,,,
1602,0000-0003-4629-3817,https://doi.org/10.1063/1.478122,lamellar,,rheology,34.85000000000002,34.85000000000002,,,,,"CCC(C){[$][$]C\C=C(C)/C[$],[$]C\C=C(C)\C[$],[$]CC(C(C)=C)[$],[$]CC(C)(C=C)[$][$]}{[>][<]CCO[>][<]}[H]",9800.0,,10584.0,,1.08,,,,PI,,,,,,,,,0.61,,0.61,,,,,,PEO,,,,,,,,,0.39,,0.39,,,,,,,,,,,,,,,,,,,,,,,,,,,,,,,,,,,,,,,,,,,,,,,,,,,,,,,,,,,,,,,,,,,,,,,,,,,,,,,,,,,,,,,,,,,,,,,,,,,,,
1603,0000-0003-4629-3817,https://doi.org/10.1063/1.478122,lamellar,,rheology,35.85000000000002,35.85000000000002,,,,,"CCC(C){[$][$]C\C=C(C)/C[$],[$]C\C=C(C)\C[$],[$]CC(C(C)=C)[$],[$]CC(C)(C=C)[$][$]}{[>][<]CCO[>][<]}[H]",9800.0,,10584.0,,1.08,,,,PI,,,,,,,,,0.61,,0.61,,,,,,PEO,,,,,,,,,0.39,,0.39,,,,,,,,,,,,,,,,,,,,,,,,,,,,,,,,,,,,,,,,,,,,,,,,,,,,,,,,,,,,,,,,,,,,,,,,,,,,,,,,,,,,,,,,,,,,,,,,,,,,,
1604,0000-0003-4629-3817,https://doi.org/10.1063/1.478122,lamellar,,rheology,36.85000000000002,36.85000000000002,,,,"""The first drop of the storage modulus signifies the
~apparent! melting point of PEO crystals.""","CCC(C){[$][$]C\C=C(C)/C[$],[$]C\C=C(C)\C[$],[$]CC(C(C)=C)[$],[$]CC(C)(C=C)[$][$]}{[>][<]CCO[>][<]}[H]",9800.0,,10584.0,,1.08,,,,PI,,,,,,,,,0.61,,0.61,,,,,,PEO,,,,,,,,,0.39,,0.39,,,,,,,,,,,,,,,,,,,,,,,,,,,,,,,,,,,,,,,,,,,,,,,,,,,,,,,,,,,,,,,,,,,,,,,,,,,,,,,,,,,,,,,,,,,,,,,,,,,,,
1605,0000-0003-4629-3817,https://doi.org/10.1063/1.478122,lamellar,,rheology,37.85000000000002,37.85000000000002,,,,"Figure 7: 313 = Lamellar, 353 = Hex, 438 = Gyroid","CCC(C){[$][$]C\C=C(C)/C[$],[$]C\C=C(C)\C[$],[$]CC(C(C)=C)[$],[$]CC(C)(C=C)[$][$]}{[>][<]CCO[>][<]}[H]",9800.0,,10584.0,,1.08,,,,PI,,,,,,,,,0.61,,0.61,,,,,,PEO,,,,,,,,,0.39,,0.39,,,,,,,,,,,,,,,,,,,,,,,,,,,,,,,,,,,,,,,,,,,,,,,,,,,,,,,,,,,,,,,,,,,,,,,,,,,,,,,,,,,,,,,,,,,,,,,,,,,,,
1606,0000-0003-4629-3817,https://doi.org/10.1063/1.478122,lamellar,,rheology,38.85000000000002,38.85000000000002,,,,,"CCC(C){[$][$]C\C=C(C)/C[$],[$]C\C=C(C)\C[$],[$]CC(C(C)=C)[$],[$]CC(C)(C=C)[$][$]}{[>][<]CCO[>][<]}[H]",9800.0,,10584.0,,1.08,,,,PI,,,,,,,,,0.61,,0.61,,,,,,PEO,,,,,,,,,0.39,,0.39,,,,,,,,,,,,,,,,,,,,,,,,,,,,,,,,,,,,,,,,,,,,,,,,,,,,,,,,,,,,,,,,,,,,,,,,,,,,,,,,,,,,,,,,,,,,,,,,,,,,,
1607,0000-0003-4629-3817,https://doi.org/10.1063/1.478122,lamellar,,rheology,39.85000000000002,39.85000000000002,,,,,"CCC(C){[$][$]C\C=C(C)/C[$],[$]C\C=C(C)\C[$],[$]CC(C(C)=C)[$],[$]CC(C)(C=C)[$][$]}{[>][<]CCO[>][<]}[H]",9800.0,,10584.0,,1.08,,,,PI,,,,,,,,,0.61,,0.61,,,,,,PEO,,,,,,,,,0.39,,0.39,,,,,,,,,,,,,,,,,,,,,,,,,,,,,,,,,,,,,,,,,,,,,,,,,,,,,,,,,,,,,,,,,,,,,,,,,,,,,,,,,,,,,,,,,,,,,,,,,,,,,
1608,0000-0003-4629-3817,https://doi.org/10.1063/1.478122,lamellar,,rheology,40.85000000000002,40.85000000000002,,,,,"CCC(C){[$][$]C\C=C(C)/C[$],[$]C\C=C(C)\C[$],[$]CC(C(C)=C)[$],[$]CC(C)(C=C)[$][$]}{[>][<]CCO[>][<]}[H]",9800.0,,10584.0,,1.08,,,,PI,,,,,,,,,0.61,,0.61,,,,,,PEO,,,,,,,,,0.39,,0.39,,,,,,,,,,,,,,,,,,,,,,,,,,,,,,,,,,,,,,,,,,,,,,,,,,,,,,,,,,,,,,,,,,,,,,,,,,,,,,,,,,,,,,,,,,,,,,,,,,,,,
1609,0000-0003-4629-3817,https://doi.org/10.1063/1.478122,lamellar,cylinder,rheology,41.85000000000002,41.85000000000002,,,,,"CCC(C){[$][$]C\C=C(C)/C[$],[$]C\C=C(C)\C[$],[$]CC(C(C)=C)[$],[$]CC(C)(C=C)[$][$]}{[>][<]CCO[>][<]}[H]",9800.0,,10584.0,,1.08,,,,PI,,,,,,,,,0.61,,0.61,,,,,,PEO,,,,,,,,,0.39,,0.39,,,,,,,,,,,,,,,,,,,,,,,,,,,,,,,,,,,,,,,,,,,,,,,,,,,,,,,,,,,,,,,,,,,,,,,,,,,,,,,,,,,,,,,,,,,,,,,,,,,,,
1610,0000-0003-4629-3817,https://doi.org/10.1063/1.478122,lamellar,cylinder,rheology,42.85000000000002,42.85000000000002,,,,,"CCC(C){[$][$]C\C=C(C)/C[$],[$]C\C=C(C)\C[$],[$]CC(C(C)=C)[$],[$]CC(C)(C=C)[$][$]}{[>][<]CCO[>][<]}[H]",9800.0,,10584.0,,1.08,,,,PI,,,,,,,,,0.61,,0.61,,,,,,PEO,,,,,,,,,0.39,,0.39,,,,,,,,,,,,,,,,,,,,,,,,,,,,,,,,,,,,,,,,,,,,,,,,,,,,,,,,,,,,,,,,,,,,,,,,,,,,,,,,,,,,,,,,,,,,,,,,,,,,,
1611,0000-0003-4629-3817,https://doi.org/10.1063/1.478122,lamellar,cylinder,rheology,43.85000000000002,43.85000000000002,,,,,"CCC(C){[$][$]C\C=C(C)/C[$],[$]C\C=C(C)\C[$],[$]CC(C(C)=C)[$],[$]CC(C)(C=C)[$][$]}{[>][<]CCO[>][<]}[H]",9800.0,,10584.0,,1.08,,,,PI,,,,,,,,,0.61,,0.61,,,,,,PEO,,,,,,,,,0.39,,0.39,,,,,,,,,,,,,,,,,,,,,,,,,,,,,,,,,,,,,,,,,,,,,,,,,,,,,,,,,,,,,,,,,,,,,,,,,,,,,,,,,,,,,,,,,,,,,,,,,,,,,
1612,0000-0003-4629-3817,https://doi.org/10.1063/1.478122,lamellar,cylinder,rheology,44.85000000000002,44.85000000000002,,,,,"CCC(C){[$][$]C\C=C(C)/C[$],[$]C\C=C(C)\C[$],[$]CC(C(C)=C)[$],[$]CC(C)(C=C)[$][$]}{[>][<]CCO[>][<]}[H]",9800.0,,10584.0,,1.08,,,,PI,,,,,,,,,0.61,,0.61,,,,,,PEO,,,,,,,,,0.39,,0.39,,,,,,,,,,,,,,,,,,,,,,,,,,,,,,,,,,,,,,,,,,,,,,,,,,,,,,,,,,,,,,,,,,,,,,,,,,,,,,,,,,,,,,,,,,,,,,,,,,,,,
1613,0000-0003-4629-3817,https://doi.org/10.1063/1.478122,lamellar,cylinder,rheology,45.85000000000002,45.85000000000002,,,,,"CCC(C){[$][$]C\C=C(C)/C[$],[$]C\C=C(C)\C[$],[$]CC(C(C)=C)[$],[$]CC(C)(C=C)[$][$]}{[>][<]CCO[>][<]}[H]",9800.0,,10584.0,,1.08,,,,PI,,,,,,,,,0.61,,0.61,,,,,,PEO,,,,,,,,,0.39,,0.39,,,,,,,,,,,,,,,,,,,,,,,,,,,,,,,,,,,,,,,,,,,,,,,,,,,,,,,,,,,,,,,,,,,,,,,,,,,,,,,,,,,,,,,,,,,,,,,,,,,,,
1614,0000-0003-4629-3817,https://doi.org/10.1063/1.478122,lamellar,cylinder,rheology,46.85000000000002,46.85000000000002,,,,,"CCC(C){[$][$]C\C=C(C)/C[$],[$]C\C=C(C)\C[$],[$]CC(C(C)=C)[$],[$]CC(C)(C=C)[$][$]}{[>][<]CCO[>][<]}[H]",9800.0,,10584.0,,1.08,,,,PI,,,,,,,,,0.61,,0.61,,,,,,PEO,,,,,,,,,0.39,,0.39,,,,,,,,,,,,,,,,,,,,,,,,,,,,,,,,,,,,,,,,,,,,,,,,,,,,,,,,,,,,,,,,,,,,,,,,,,,,,,,,,,,,,,,,,,,,,,,,,,,,,
1615,0000-0003-4629-3817,https://doi.org/10.1063/1.478122,lamellar,cylinder,rheology,47.85000000000002,47.85000000000002,,,,,"CCC(C){[$][$]C\C=C(C)/C[$],[$]C\C=C(C)\C[$],[$]CC(C(C)=C)[$],[$]CC(C)(C=C)[$][$]}{[>][<]CCO[>][<]}[H]",9800.0,,10584.0,,1.08,,,,PI,,,,,,,,,0.61,,0.61,,,,,,PEO,,,,,,,,,0.39,,0.39,,,,,,,,,,,,,,,,,,,,,,,,,,,,,,,,,,,,,,,,,,,,,,,,,,,,,,,,,,,,,,,,,,,,,,,,,,,,,,,,,,,,,,,,,,,,,,,,,,,,,
1616,0000-0003-4629-3817,https://doi.org/10.1063/1.478122,lamellar,cylinder,rheology,48.85000000000002,48.85000000000002,,,,,"CCC(C){[$][$]C\C=C(C)/C[$],[$]C\C=C(C)\C[$],[$]CC(C(C)=C)[$],[$]CC(C)(C=C)[$][$]}{[>][<]CCO[>][<]}[H]",9800.0,,10584.0,,1.08,,,,PI,,,,,,,,,0.61,,0.61,,,,,,PEO,,,,,,,,,0.39,,0.39,,,,,,,,,,,,,,,,,,,,,,,,,,,,,,,,,,,,,,,,,,,,,,,,,,,,,,,,,,,,,,,,,,,,,,,,,,,,,,,,,,,,,,,,,,,,,,,,,,,,,
1617,0000-0003-4629-3817,https://doi.org/10.1063/1.478122,lamellar,cylinder,rheology,49.85000000000002,49.85000000000002,,,,,"CCC(C){[$][$]C\C=C(C)/C[$],[$]C\C=C(C)\C[$],[$]CC(C(C)=C)[$],[$]CC(C)(C=C)[$][$]}{[>][<]CCO[>][<]}[H]",9800.0,,10584.0,,1.08,,,,PI,,,,,,,,,0.61,,0.61,,,,,,PEO,,,,,,,,,0.39,,0.39,,,,,,,,,,,,,,,,,,,,,,,,,,,,,,,,,,,,,,,,,,,,,,,,,,,,,,,,,,,,,,,,,,,,,,,,,,,,,,,,,,,,,,,,,,,,,,,,,,,,,
1618,0000-0003-4629-3817,https://doi.org/10.1063/1.478122,lamellar,cylinder,rheology,50.85000000000002,50.85000000000002,,,,,"CCC(C){[$][$]C\C=C(C)/C[$],[$]C\C=C(C)\C[$],[$]CC(C(C)=C)[$],[$]CC(C)(C=C)[$][$]}{[>][<]CCO[>][<]}[H]",9800.0,,10584.0,,1.08,,,,PI,,,,,,,,,0.61,,0.61,,,,,,PEO,,,,,,,,,0.39,,0.39,,,,,,,,,,,,,,,,,,,,,,,,,,,,,,,,,,,,,,,,,,,,,,,,,,,,,,,,,,,,,,,,,,,,,,,,,,,,,,,,,,,,,,,,,,,,,,,,,,,,,
1619,0000-0003-4629-3817,https://doi.org/10.1063/1.478122,lamellar,cylinder,rheology,51.85000000000002,51.85000000000002,,,,Tabulated: 325K,"CCC(C){[$][$]C\C=C(C)/C[$],[$]C\C=C(C)\C[$],[$]CC(C(C)=C)[$],[$]CC(C)(C=C)[$][$]}{[>][<]CCO[>][<]}[H]",9800.0,,10584.0,,1.08,,,,PI,,,,,,,,,0.61,,0.61,,,,,,PEO,,,,,,,,,0.39,,0.39,,,,,,,,,,,,,,,,,,,,,,,,,,,,,,,,,,,,,,,,,,,,,,,,,,,,,,,,,,,,,,,,,,,,,,,,,,,,,,,,,,,,,,,,,,,,,,,,,,,,,
1620,0000-0003-4629-3817,https://doi.org/10.1063/1.478122,cylinder,,rheology,52.85000000000002,52.85000000000002,,,,,"CCC(C){[$][$]C\C=C(C)/C[$],[$]C\C=C(C)\C[$],[$]CC(C(C)=C)[$],[$]CC(C)(C=C)[$][$]}{[>][<]CCO[>][<]}[H]",9800.0,,10584.0,,1.08,,,,PI,,,,,,,,,0.61,,0.61,,,,,,PEO,,,,,,,,,0.39,,0.39,,,,,,,,,,,,,,,,,,,,,,,,,,,,,,,,,,,,,,,,,,,,,,,,,,,,,,,,,,,,,,,,,,,,,,,,,,,,,,,,,,,,,,,,,,,,,,,,,,,,,
1621,0000-0003-4629-3817,https://doi.org/10.1063/1.478122,cylinder,,rheology,53.85000000000002,53.85000000000002,,,,,"CCC(C){[$][$]C\C=C(C)/C[$],[$]C\C=C(C)\C[$],[$]CC(C(C)=C)[$],[$]CC(C)(C=C)[$][$]}{[>][<]CCO[>][<]}[H]",9800.0,,10584.0,,1.08,,,,PI,,,,,,,,,0.61,,0.61,,,,,,PEO,,,,,,,,,0.39,,0.39,,,,,,,,,,,,,,,,,,,,,,,,,,,,,,,,,,,,,,,,,,,,,,,,,,,,,,,,,,,,,,,,,,,,,,,,,,,,,,,,,,,,,,,,,,,,,,,,,,,,,
1622,0000-0003-4629-3817,https://doi.org/10.1063/1.478122,cylinder,,rheology,54.85000000000002,54.85000000000002,,,,,"CCC(C){[$][$]C\C=C(C)/C[$],[$]C\C=C(C)\C[$],[$]CC(C(C)=C)[$],[$]CC(C)(C=C)[$][$]}{[>][<]CCO[>][<]}[H]",9800.0,,10584.0,,1.08,,,,PI,,,,,,,,,0.61,,0.61,,,,,,PEO,,,,,,,,,0.39,,0.39,,,,,,,,,,,,,,,,,,,,,,,,,,,,,,,,,,,,,,,,,,,,,,,,,,,,,,,,,,,,,,,,,,,,,,,,,,,,,,,,,,,,,,,,,,,,,,,,,,,,,
1623,0000-0003-4629-3817,https://doi.org/10.1063/1.478122,cylinder,,rheology,55.85000000000002,55.85000000000002,,,,,"CCC(C){[$][$]C\C=C(C)/C[$],[$]C\C=C(C)\C[$],[$]CC(C(C)=C)[$],[$]CC(C)(C=C)[$][$]}{[>][<]CCO[>][<]}[H]",9800.0,,10584.0,,1.08,,,,PI,,,,,,,,,0.61,,0.61,,,,,,PEO,,,,,,,,,0.39,,0.39,,,,,,,,,,,,,,,,,,,,,,,,,,,,,,,,,,,,,,,,,,,,,,,,,,,,,,,,,,,,,,,,,,,,,,,,,,,,,,,,,,,,,,,,,,,,,,,,,,,,,
1624,0000-0003-4629-3817,https://doi.org/10.1063/1.478122,cylinder,,rheology,56.85000000000002,56.85000000000002,,,,,"CCC(C){[$][$]C\C=C(C)/C[$],[$]C\C=C(C)\C[$],[$]CC(C(C)=C)[$],[$]CC(C)(C=C)[$][$]}{[>][<]CCO[>][<]}[H]",9800.0,,10584.0,,1.08,,,,PI,,,,,,,,,0.61,,0.61,,,,,,PEO,,,,,,,,,0.39,,0.39,,,,,,,,,,,,,,,,,,,,,,,,,,,,,,,,,,,,,,,,,,,,,,,,,,,,,,,,,,,,,,,,,,,,,,,,,,,,,,,,,,,,,,,,,,,,,,,,,,,,,
1625,0000-0003-4629-3817,https://doi.org/10.1063/1.478122,cylinder,,rheology,57.85000000000002,57.85000000000002,,,,,"CCC(C){[$][$]C\C=C(C)/C[$],[$]C\C=C(C)\C[$],[$]CC(C(C)=C)[$],[$]CC(C)(C=C)[$][$]}{[>][<]CCO[>][<]}[H]",9800.0,,10584.0,,1.08,,,,PI,,,,,,,,,0.61,,0.61,,,,,,PEO,,,,,,,,,0.39,,0.39,,,,,,,,,,,,,,,,,,,,,,,,,,,,,,,,,,,,,,,,,,,,,,,,,,,,,,,,,,,,,,,,,,,,,,,,,,,,,,,,,,,,,,,,,,,,,,,,,,,,,
1626,0000-0003-4629-3817,https://doi.org/10.1063/1.478122,cylinder,,rheology,58.85000000000002,58.85000000000002,,,,,"CCC(C){[$][$]C\C=C(C)/C[$],[$]C\C=C(C)\C[$],[$]CC(C(C)=C)[$],[$]CC(C)(C=C)[$][$]}{[>][<]CCO[>][<]}[H]",9800.0,,10584.0,,1.08,,,,PI,,,,,,,,,0.61,,0.61,,,,,,PEO,,,,,,,,,0.39,,0.39,,,,,,,,,,,,,,,,,,,,,,,,,,,,,,,,,,,,,,,,,,,,,,,,,,,,,,,,,,,,,,,,,,,,,,,,,,,,,,,,,,,,,,,,,,,,,,,,,,,,,
1627,0000-0003-4629-3817,https://doi.org/10.1063/1.478122,cylinder,,rheology,59.85000000000002,59.85000000000002,,,,,"CCC(C){[$][$]C\C=C(C)/C[$],[$]C\C=C(C)\C[$],[$]CC(C(C)=C)[$],[$]CC(C)(C=C)[$][$]}{[>][<]CCO[>][<]}[H]",9800.0,,10584.0,,1.08,,,,PI,,,,,,,,,0.61,,0.61,,,,,,PEO,,,,,,,,,0.39,,0.39,,,,,,,,,,,,,,,,,,,,,,,,,,,,,,,,,,,,,,,,,,,,,,,,,,,,,,,,,,,,,,,,,,,,,,,,,,,,,,,,,,,,,,,,,,,,,,,,,,,,,
1628,0000-0003-4629-3817,https://doi.org/10.1063/1.478122,cylinder,,rheology,60.85000000000002,60.85000000000002,,,,,"CCC(C){[$][$]C\C=C(C)/C[$],[$]C\C=C(C)\C[$],[$]CC(C(C)=C)[$],[$]CC(C)(C=C)[$][$]}{[>][<]CCO[>][<]}[H]",9800.0,,10584.0,,1.08,,,,PI,,,,,,,,,0.61,,0.61,,,,,,PEO,,,,,,,,,0.39,,0.39,,,,,,,,,,,,,,,,,,,,,,,,,,,,,,,,,,,,,,,,,,,,,,,,,,,,,,,,,,,,,,,,,,,,,,,,,,,,,,,,,,,,,,,,,,,,,,,,,,,,,
1629,0000-0003-4629-3817,https://doi.org/10.1063/1.478122,cylinder,,rheology,61.85000000000002,61.85000000000002,,,,,"CCC(C){[$][$]C\C=C(C)/C[$],[$]C\C=C(C)\C[$],[$]CC(C(C)=C)[$],[$]CC(C)(C=C)[$][$]}{[>][<]CCO[>][<]}[H]",9800.0,,10584.0,,1.08,,,,PI,,,,,,,,,0.61,,0.61,,,,,,PEO,,,,,,,,,0.39,,0.39,,,,,,,,,,,,,,,,,,,,,,,,,,,,,,,,,,,,,,,,,,,,,,,,,,,,,,,,,,,,,,,,,,,,,,,,,,,,,,,,,,,,,,,,,,,,,,,,,,,,,
1630,0000-0003-4629-3817,https://doi.org/10.1063/1.478122,cylinder,,rheology,62.85000000000002,62.85000000000002,,,,,"CCC(C){[$][$]C\C=C(C)/C[$],[$]C\C=C(C)\C[$],[$]CC(C(C)=C)[$],[$]CC(C)(C=C)[$][$]}{[>][<]CCO[>][<]}[H]",9800.0,,10584.0,,1.08,,,,PI,,,,,,,,,0.61,,0.61,,,,,,PEO,,,,,,,,,0.39,,0.39,,,,,,,,,,,,,,,,,,,,,,,,,,,,,,,,,,,,,,,,,,,,,,,,,,,,,,,,,,,,,,,,,,,,,,,,,,,,,,,,,,,,,,,,,,,,,,,,,,,,,
1631,0000-0003-4629-3817,https://doi.org/10.1063/1.478122,cylinder,,rheology,63.85000000000002,63.85000000000002,,,,,"CCC(C){[$][$]C\C=C(C)/C[$],[$]C\C=C(C)\C[$],[$]CC(C(C)=C)[$],[$]CC(C)(C=C)[$][$]}{[>][<]CCO[>][<]}[H]",9800.0,,10584.0,,1.08,,,,PI,,,,,,,,,0.61,,0.61,,,,,,PEO,,,,,,,,,0.39,,0.39,,,,,,,,,,,,,,,,,,,,,,,,,,,,,,,,,,,,,,,,,,,,,,,,,,,,,,,,,,,,,,,,,,,,,,,,,,,,,,,,,,,,,,,,,,,,,,,,,,,,,
1632,0000-0003-4629-3817,https://doi.org/10.1063/1.478122,cylinder,,rheology,64.85000000000002,64.85000000000002,,,,,"CCC(C){[$][$]C\C=C(C)/C[$],[$]C\C=C(C)\C[$],[$]CC(C(C)=C)[$],[$]CC(C)(C=C)[$][$]}{[>][<]CCO[>][<]}[H]",9800.0,,10584.0,,1.08,,,,PI,,,,,,,,,0.61,,0.61,,,,,,PEO,,,,,,,,,0.39,,0.39,,,,,,,,,,,,,,,,,,,,,,,,,,,,,,,,,,,,,,,,,,,,,,,,,,,,,,,,,,,,,,,,,,,,,,,,,,,,,,,,,,,,,,,,,,,,,,,,,,,,,
1633,0000-0003-4629-3817,https://doi.org/10.1063/1.478122,cylinder,,rheology,65.85000000000002,65.85000000000002,,,,,"CCC(C){[$][$]C\C=C(C)/C[$],[$]C\C=C(C)\C[$],[$]CC(C(C)=C)[$],[$]CC(C)(C=C)[$][$]}{[>][<]CCO[>][<]}[H]",9800.0,,10584.0,,1.08,,,,PI,,,,,,,,,0.61,,0.61,,,,,,PEO,,,,,,,,,0.39,,0.39,,,,,,,,,,,,,,,,,,,,,,,,,,,,,,,,,,,,,,,,,,,,,,,,,,,,,,,,,,,,,,,,,,,,,,,,,,,,,,,,,,,,,,,,,,,,,,,,,,,,,
1634,0000-0003-4629-3817,https://doi.org/10.1063/1.478122,cylinder,,rheology,66.85000000000002,66.85000000000002,,,,,"CCC(C){[$][$]C\C=C(C)/C[$],[$]C\C=C(C)\C[$],[$]CC(C(C)=C)[$],[$]CC(C)(C=C)[$][$]}{[>][<]CCO[>][<]}[H]",9800.0,,10584.0,,1.08,,,,PI,,,,,,,,,0.61,,0.61,,,,,,PEO,,,,,,,,,0.39,,0.39,,,,,,,,,,,,,,,,,,,,,,,,,,,,,,,,,,,,,,,,,,,,,,,,,,,,,,,,,,,,,,,,,,,,,,,,,,,,,,,,,,,,,,,,,,,,,,,,,,,,,
1635,0000-0003-4629-3817,https://doi.org/10.1063/1.478122,cylinder,,rheology,67.85000000000002,67.85000000000002,,,,,"CCC(C){[$][$]C\C=C(C)/C[$],[$]C\C=C(C)\C[$],[$]CC(C(C)=C)[$],[$]CC(C)(C=C)[$][$]}{[>][<]CCO[>][<]}[H]",9800.0,,10584.0,,1.08,,,,PI,,,,,,,,,0.61,,0.61,,,,,,PEO,,,,,,,,,0.39,,0.39,,,,,,,,,,,,,,,,,,,,,,,,,,,,,,,,,,,,,,,,,,,,,,,,,,,,,,,,,,,,,,,,,,,,,,,,,,,,,,,,,,,,,,,,,,,,,,,,,,,,,
1636,0000-0003-4629-3817,https://doi.org/10.1063/1.478122,cylinder,,rheology,68.85000000000002,68.85000000000002,,,,,"CCC(C){[$][$]C\C=C(C)/C[$],[$]C\C=C(C)\C[$],[$]CC(C(C)=C)[$],[$]CC(C)(C=C)[$][$]}{[>][<]CCO[>][<]}[H]",9800.0,,10584.0,,1.08,,,,PI,,,,,,,,,0.61,,0.61,,,,,,PEO,,,,,,,,,0.39,,0.39,,,,,,,,,,,,,,,,,,,,,,,,,,,,,,,,,,,,,,,,,,,,,,,,,,,,,,,,,,,,,,,,,,,,,,,,,,,,,,,,,,,,,,,,,,,,,,,,,,,,,
1637,0000-0003-4629-3817,https://doi.org/10.1063/1.478122,cylinder,,rheology,69.85000000000002,69.85000000000002,,,,,"CCC(C){[$][$]C\C=C(C)/C[$],[$]C\C=C(C)\C[$],[$]CC(C(C)=C)[$],[$]CC(C)(C=C)[$][$]}{[>][<]CCO[>][<]}[H]",9800.0,,10584.0,,1.08,,,,PI,,,,,,,,,0.61,,0.61,,,,,,PEO,,,,,,,,,0.39,,0.39,,,,,,,,,,,,,,,,,,,,,,,,,,,,,,,,,,,,,,,,,,,,,,,,,,,,,,,,,,,,,,,,,,,,,,,,,,,,,,,,,,,,,,,,,,,,,,,,,,,,,
1638,0000-0003-4629-3817,https://doi.org/10.1063/1.478122,cylinder,,rheology,70.85000000000002,70.85000000000002,,,,,"CCC(C){[$][$]C\C=C(C)/C[$],[$]C\C=C(C)\C[$],[$]CC(C(C)=C)[$],[$]CC(C)(C=C)[$][$]}{[>][<]CCO[>][<]}[H]",9800.0,,10584.0,,1.08,,,,PI,,,,,,,,,0.61,,0.61,,,,,,PEO,,,,,,,,,0.39,,0.39,,,,,,,,,,,,,,,,,,,,,,,,,,,,,,,,,,,,,,,,,,,,,,,,,,,,,,,,,,,,,,,,,,,,,,,,,,,,,,,,,,,,,,,,,,,,,,,,,,,,,
1639,0000-0003-4629-3817,https://doi.org/10.1063/1.478122,cylinder,,rheology,71.85000000000002,71.85000000000002,,,,,"CCC(C){[$][$]C\C=C(C)/C[$],[$]C\C=C(C)\C[$],[$]CC(C(C)=C)[$],[$]CC(C)(C=C)[$][$]}{[>][<]CCO[>][<]}[H]",9800.0,,10584.0,,1.08,,,,PI,,,,,,,,,0.61,,0.61,,,,,,PEO,,,,,,,,,0.39,,0.39,,,,,,,,,,,,,,,,,,,,,,,,,,,,,,,,,,,,,,,,,,,,,,,,,,,,,,,,,,,,,,,,,,,,,,,,,,,,,,,,,,,,,,,,,,,,,,,,,,,,,
1640,0000-0003-4629-3817,https://doi.org/10.1063/1.478122,cylinder,,rheology,72.85000000000002,72.85000000000002,,,,,"CCC(C){[$][$]C\C=C(C)/C[$],[$]C\C=C(C)\C[$],[$]CC(C(C)=C)[$],[$]CC(C)(C=C)[$][$]}{[>][<]CCO[>][<]}[H]",9800.0,,10584.0,,1.08,,,,PI,,,,,,,,,0.61,,0.61,,,,,,PEO,,,,,,,,,0.39,,0.39,,,,,,,,,,,,,,,,,,,,,,,,,,,,,,,,,,,,,,,,,,,,,,,,,,,,,,,,,,,,,,,,,,,,,,,,,,,,,,,,,,,,,,,,,,,,,,,,,,,,,
1641,0000-0003-4629-3817,https://doi.org/10.1063/1.478122,cylinder,,rheology,73.85000000000002,73.85000000000002,,,,,"CCC(C){[$][$]C\C=C(C)/C[$],[$]C\C=C(C)\C[$],[$]CC(C(C)=C)[$],[$]CC(C)(C=C)[$][$]}{[>][<]CCO[>][<]}[H]",9800.0,,10584.0,,1.08,,,,PI,,,,,,,,,0.61,,0.61,,,,,,PEO,,,,,,,,,0.39,,0.39,,,,,,,,,,,,,,,,,,,,,,,,,,,,,,,,,,,,,,,,,,,,,,,,,,,,,,,,,,,,,,,,,,,,,,,,,,,,,,,,,,,,,,,,,,,,,,,,,,,,,
1642,0000-0003-4629-3817,https://doi.org/10.1063/1.478122,cylinder,,rheology,74.85000000000002,74.85000000000002,,,,,"CCC(C){[$][$]C\C=C(C)/C[$],[$]C\C=C(C)\C[$],[$]CC(C(C)=C)[$],[$]CC(C)(C=C)[$][$]}{[>][<]CCO[>][<]}[H]",9800.0,,10584.0,,1.08,,,,PI,,,,,,,,,0.61,,0.61,,,,,,PEO,,,,,,,,,0.39,,0.39,,,,,,,,,,,,,,,,,,,,,,,,,,,,,,,,,,,,,,,,,,,,,,,,,,,,,,,,,,,,,,,,,,,,,,,,,,,,,,,,,,,,,,,,,,,,,,,,,,,,,
1643,0000-0003-4629-3817,https://doi.org/10.1063/1.478122,cylinder,,rheology,75.85000000000002,75.85000000000002,,,,,"CCC(C){[$][$]C\C=C(C)/C[$],[$]C\C=C(C)\C[$],[$]CC(C(C)=C)[$],[$]CC(C)(C=C)[$][$]}{[>][<]CCO[>][<]}[H]",9800.0,,10584.0,,1.08,,,,PI,,,,,,,,,0.61,,0.61,,,,,,PEO,,,,,,,,,0.39,,0.39,,,,,,,,,,,,,,,,,,,,,,,,,,,,,,,,,,,,,,,,,,,,,,,,,,,,,,,,,,,,,,,,,,,,,,,,,,,,,,,,,,,,,,,,,,,,,,,,,,,,,
1644,0000-0003-4629-3817,https://doi.org/10.1063/1.478122,cylinder,,rheology,76.85000000000002,76.85000000000002,,,,,"CCC(C){[$][$]C\C=C(C)/C[$],[$]C\C=C(C)\C[$],[$]CC(C(C)=C)[$],[$]CC(C)(C=C)[$][$]}{[>][<]CCO[>][<]}[H]",9800.0,,10584.0,,1.08,,,,PI,,,,,,,,,0.61,,0.61,,,,,,PEO,,,,,,,,,0.39,,0.39,,,,,,,,,,,,,,,,,,,,,,,,,,,,,,,,,,,,,,,,,,,,,,,,,,,,,,,,,,,,,,,,,,,,,,,,,,,,,,,,,,,,,,,,,,,,,,,,,,,,,
