Repository: olsenlabmit/BCDB

# The Block Copolymer Phase Behavior Database

# Description
The Block Copolymer Database (BCDB) is a platform that allows users to search, submit, visualize, benchmark, and download experimental phase measurements and their associated characterization information for di- and multi-block copolymers. To our knowledge, there is no widely accepted data model for publishing experimental and simulation data on block copolymer self-assembly.

# Data Collection Methodology
- Manual curation from tables, text, and figures from peer-reviewed scientific literature. 
- A DOI is provided for each data point. A paper on the full methodology will be published.

File: platform/download/Search1.csv (part 5 of 11)
Search Information
1645,0000-0003-4629-3817,https://doi.org/10.1063/1.478122,cylinder,,rheology,77.85000000000002,77.85000000000002,,,,,"CCC(C){[$][$]C\C=C(C)/C[$],[$]C\C=C(C)\C[$],[$]CC(C(C)=C)[$],[$]CC(C)(C=C)[$][$]}{[>][<]CCO[>][<]}[H]",9800.0,,10584.0,,1.08,,,,PI,,,,,,,,,0.61,,0.61,,,,,,PEO,,,,,,,,,0.39,,0.39,,,,,,,,,,,,,,,,,,,,,,,,,,,,,,,,,,,,,,,,,,,,,,,,,,,,,,,,,,,,,,,,,,,,,,,,,,,,,,,,,,,,,,,,,,,,,,,,,,,,,
1646,0000-0003-4629-3817,https://doi.org/10.1063/1.478122,cylinder,,rheology,78.85000000000002,78.85000000000002,,,,,"CCC(C){[$][$]C\C=C(C)/C[$],[$]C\C=C(C)\C[$],[$]CC(C(C)=C)[$],[$]CC(C)(C=C)[$][$]}{[>][<]CCO[>][<]}[H]",9800.0,,10584.0,,1.08,,,,PI,,,,,,,,,0.61,,0.61,,,,,,PEO,,,,,,,,,0.39,,0.39,,,,,,,,,,,,,,,,,,,,,,,,,,,,,,,,,,,,,,,,,,,,,,,,,,,,,,,,,,,,,,,,,,,,,,,,,,,,,,,,,,,,,,,,,,,,,,,,,,,,,
1647,0000-0003-4629-3817,https://doi.org/10.1063/1.478122,cylinder,,rheology,79.85000000000002,79.85000000000002,,,,,"CCC(C){[$][$]C\C=C(C)/C[$],[$]C\C=C(C)\C[$],[$]CC(C(C)=C)[$],[$]CC(C)(C=C)[$][$]}{[>][<]CCO[>][<]}[H]",9800.0,,10584.0,,1.08,,,,PI,,,,,,,,,0.61,,0.61,,,,,,PEO,,,,,,,,,0.39,,0.39,,,,,,,,,,,,,,,,,,,,,,,,,,,,,,,,,,,,,,,,,,,,,,,,,,,,,,,,,,,,,,,,,,,,,,,,,,,,,,,,,,,,,,,,,,,,,,,,,,,,,
1648,0000-0003-4629-3817,https://doi.org/10.1063/1.478122,cylinder,,rheology,80.85000000000002,80.85000000000002,,,,,"CCC(C){[$][$]C\C=C(C)/C[$],[$]C\C=C(C)\C[$],[$]CC(C(C)=C)[$],[$]CC(C)(C=C)[$][$]}{[>][<]CCO[>][<]}[H]",9800.0,,10584.0,,1.08,,,,PI,,,,,,,,,0.61,,0.61,,,,,,PEO,,,,,,,,,0.39,,0.39,,,,,,,,,,,,,,,,,,,,,,,,,,,,,,,,,,,,,,,,,,,,,,,,,,,,,,,,,,,,,,,,,,,,,,,,,,,,,,,,,,,,,,,,,,,,,,,,,,,,,
1649,0000-0003-4629-3817,https://doi.org/10.1063/1.478122,cylinder,,rheology,81.85000000000002,81.85000000000002,,,,,"CCC(C){[$][$]C\C=C(C)/C[$],[$]C\C=C(C)\C[$],[$]CC(C(C)=C)[$],[$]CC(C)(C=C)[$][$]}{[>][<]CCO[>][<]}[H]",9800.0,,10584.0,,1.08,,,,PI,,,,,,,,,0.61,,0.61,,,,,,PEO,,,,,,,,,0.39,,0.39,,,,,,,,,,,,,,,,,,,,,,,,,,,,,,,,,,,,,,,,,,,,,,,,,,,,,,,,,,,,,,,,,,,,,,,,,,,,,,,,,,,,,,,,,,,,,,,,,,,,,
1650,0000-0003-4629-3817,https://doi.org/10.1063/1.478122,cylinder,,rheology,82.85000000000002,82.85000000000002,,,,,"CCC(C){[$][$]C\C=C(C)/C[$],[$]C\C=C(C)\C[$],[$]CC(C(C)=C)[$],[$]CC(C)(C=C)[$][$]}{[>][<]CCO[>][<]}[H]",9800.0,,10584.0,,1.08,,,,PI,,,,,,,,,0.61,,0.61,,,,,,PEO,,,,,,,,,0.39,,0.39,,,,,,,,,,,,,,,,,,,,,,,,,,,,,,,,,,,,,,,,,,,,,,,,,,,,,,,,,,,,,,,,,,,,,,,,,,,,,,,,,,,,,,,,,,,,,,,,,,,,,
1651,0000-0003-4629-3817,https://doi.org/10.1063/1.478122,cylinder,,rheology,83.85000000000002,83.85000000000002,,,,,"CCC(C){[$][$]C\C=C(C)/C[$],[$]C\C=C(C)\C[$],[$]CC(C(C)=C)[$],[$]CC(C)(C=C)[$][$]}{[>][<]CCO[>][<]}[H]",9800.0,,10584.0,,1.08,,,,PI,,,,,,,,,0.61,,0.61,,,,,,PEO,,,,,,,,,0.39,,0.39,,,,,,,,,,,,,,,,,,,,,,,,,,,,,,,,,,,,,,,,,,,,,,,,,,,,,,,,,,,,,,,,,,,,,,,,,,,,,,,,,,,,,,,,,,,,,,,,,,,,,
1652,0000-0003-4629-3817,https://doi.org/10.1063/1.478122,cylinder,,rheology,84.85000000000002,84.85000000000002,,,,,"CCC(C){[$][$]C\C=C(C)/C[$],[$]C\C=C(C)\C[$],[$]CC(C(C)=C)[$],[$]CC(C)(C=C)[$][$]}{[>][<]CCO[>][<]}[H]",9800.0,,10584.0,,1.08,,,,PI,,,,,,,,,0.61,,0.61,,,,,,PEO,,,,,,,,,0.39,,0.39,,,,,,,,,,,,,,,,,,,,,,,,,,,,,,,,,,,,,,,,,,,,,,,,,,,,,,,,,,,,,,,,,,,,,,,,,,,,,,,,,,,,,,,,,,,,,,,,,,,,,
1653,0000-0003-4629-3817,https://doi.org/10.1063/1.478122,cylinder,,rheology,85.85000000000002,85.85000000000002,,,,,"CCC(C){[$][$]C\C=C(C)/C[$],[$]C\C=C(C)\C[$],[$]CC(C(C)=C)[$],[$]CC(C)(C=C)[$][$]}{[>][<]CCO[>][<]}[H]",9800.0,,10584.0,,1.08,,,,PI,,,,,,,,,0.61,,0.61,,,,,,PEO,,,,,,,,,0.39,,0.39,,,,,,,,,,,,,,,,,,,,,,,,,,,,,,,,,,,,,,,,,,,,,,,,,,,,,,,,,,,,,,,,,,,,,,,,,,,,,,,,,,,,,,,,,,,,,,,,,,,,,
1654,0000-0003-4629-3817,https://doi.org/10.1063/1.478122,cylinder,,rheology,86.85000000000002,86.85000000000002,,,,,"CCC(C){[$][$]C\C=C(C)/C[$],[$]C\C=C(C)\C[$],[$]CC(C(C)=C)[$],[$]CC(C)(C=C)[$][$]}{[>][<]CCO[>][<]}[H]",9800.0,,10584.0,,1.08,,,,PI,,,,,,,,,0.61,,0.61,,,,,,PEO,,,,,,,,,0.39,,0.39,,,,,,,,,,,,,,,,,,,,,,,,,,,,,,,,,,,,,,,,,,,,,,,,,,,,,,,,,,,,,,,,,,,,,,,,,,,,,,,,,,,,,,,,,,,,,,,,,,,,,
1655,0000-0003-4629-3817,https://doi.org/10.1063/1.478122,cylinder,,rheology,87.85000000000002,87.85000000000002,,,,,"CCC(C){[$][$]C\C=C(C)/C[$],[$]C\C=C(C)\C[$],[$]CC(C(C)=C)[$],[$]CC(C)(C=C)[$][$]}{[>][<]CCO[>][<]}[H]",9800.0,,10584.0,,1.08,,,,PI,,,,,,,,,0.61,,0.61,,,,,,PEO,,,,,,,,,0.39,,0.39,,,,,,,,,,,,,,,,,,,,,,,,,,,,,,,,,,,,,,,,,,,,,,,,,,,,,,,,,,,,,,,,,,,,,,,,,,,,,,,,,,,,,,,,,,,,,,,,,,,,,
1656,0000-0003-4629-3817,https://doi.org/10.1063/1.478122,cylinder,,rheology,88.85000000000002,88.85000000000002,,,,,"CCC(C){[$][$]C\C=C(C)/C[$],[$]C\C=C(C)\C[$],[$]CC(C(C)=C)[$],[$]CC(C)(C=C)[$][$]}{[>][<]CCO[>][<]}[H]",9800.0,,10584.0,,1.08,,,,PI,,,,,,,,,0.61,,0.61,,,,,,PEO,,,,,,,,,0.39,,0.39,,,,,,,,,,,,,,,,,,,,,,,,,,,,,,,,,,,,,,,,,,,,,,,,,,,,,,,,,,,,,,,,,,,,,,,,,,,,,,,,,,,,,,,,,,,,,,,,,,,,,
1657,0000-0003-4629-3817,https://doi.org/10.1063/1.478122,cylinder,,rheology,89.85000000000002,89.85000000000002,,,,,"CCC(C){[$][$]C\C=C(C)/C[$],[$]C\C=C(C)\C[$],[$]CC(C(C)=C)[$],[$]CC(C)(C=C)[$][$]}{[>][<]CCO[>][<]}[H]",9800.0,,10584.0,,1.08,,,,PI,,,,,,,,,0.61,,0.61,,,,,,PEO,,,,,,,,,0.39,,0.39,,,,,,,,,,,,,,,,,,,,,,,,,,,,,,,,,,,,,,,,,,,,,,,,,,,,,,,,,,,,,,,,,,,,,,,,,,,,,,,,,,,,,,,,,,,,,,,,,,,,,
1658,0000-0003-4629-3817,https://doi.org/10.1063/1.478122,cylinder,,rheology,90.85000000000002,90.85000000000002,,,,,"CCC(C){[$][$]C\C=C(C)/C[$],[$]C\C=C(C)\C[$],[$]CC(C(C)=C)[$],[$]CC(C)(C=C)[$][$]}{[>][<]CCO[>][<]}[H]",9800.0,,10584.0,,1.08,,,,PI,,,,,,,,,0.61,,0.61,,,,,,PEO,,,,,,,,,0.39,,0.39,,,,,,,,,,,,,,,,,,,,,,,,,,,,,,,,,,,,,,,,,,,,,,,,,,,,,,,,,,,,,,,,,,,,,,,,,,,,,,,,,,,,,,,,,,,,,,,,,,,,,
1659,0000-0003-4629-3817,https://doi.org/10.1063/1.478122,cylinder,,rheology,91.85000000000002,91.85000000000002,,,,,"CCC(C){[$][$]C\C=C(C)/C[$],[$]C\C=C(C)\C[$],[$]CC(C(C)=C)[$],[$]CC(C)(C=C)[$][$]}{[>][<]CCO[>][<]}[H]",9800.0,,10584.0,,1.08,,,,PI,,,,,,,,,0.61,,0.61,,,,,,PEO,,,,,,,,,0.39,,0.39,,,,,,,,,,,,,,,,,,,,,,,,,,,,,,,,,,,,,,,,,,,,,,,,,,,,,,,,,,,,,,,,,,,,,,,,,,,,,,,,,,,,,,,,,,,,,,,,,,,,,
1660,0000-0003-4629-3817,https://doi.org/10.1063/1.478122,cylinder,,rheology,92.85000000000002,92.85000000000002,,,,"""In the hexagonal phase there is only a weak G8(T) dependence.""","CCC(C){[$][$]C\C=C(C)/C[$],[$]C\C=C(C)\C[$],[$]CC(C(C)=C)[$],[$]CC(C)(C=C)[$][$]}{[>][<]CCO[>][<]}[H]",9800.0,,10584.0,,1.08,,,,PI,,,,,,,,,0.61,,0.61,,,,,,PEO,,,,,,,,,0.39,,0.39,,,,,,,,,,,,,,,,,,,,,,,,,,,,,,,,,,,,,,,,,,,,,,,,,,,,,,,,,,,,,,,,,,,,,,,,,,,,,,,,,,,,,,,,,,,,,,,,,,,,,
1661,0000-0003-4629-3817,https://doi.org/10.1063/1.478122,cylinder,,rheology,93.85000000000002,93.85000000000002,,,,,"CCC(C){[$][$]C\C=C(C)/C[$],[$]C\C=C(C)\C[$],[$]CC(C(C)=C)[$],[$]CC(C)(C=C)[$][$]}{[>][<]CCO[>][<]}[H]",9800.0,,10584.0,,1.08,,,,PI,,,,,,,,,0.61,,0.61,,,,,,PEO,,,,,,,,,0.39,,0.39,,,,,,,,,,,,,,,,,,,,,,,,,,,,,,,,,,,,,,,,,,,,,,,,,,,,,,,,,,,,,,,,,,,,,,,,,,,,,,,,,,,,,,,,,,,,,,,,,,,,,
1662,0000-0003-4629-3817,https://doi.org/10.1063/1.478122,cylinder,,rheology,94.85000000000002,94.85000000000002,,,,"Figure 3: ""SAXS spectrum for PI-PEO 5-4 ~taken on heating! at 368 K. Arrows indicate positions of the main and higher order peaks with relative positions, 1:31/2:41/2:71/2:91/2 indicating the formation of cylinders in a hexagonal structure ~Hex!.""","CCC(C){[$][$]C\C=C(C)/C[$],[$]C\C=C(C)\C[$],[$]CC(C(C)=C)[$],[$]CC(C)(C=C)[$][$]}{[>][<]CCO[>][<]}[H]",9800.0,,10584.0,,1.08,,,,PI,,,,,,,,,0.61,,0.61,,,,,,PEO,,,,,,,,,0.39,,0.39,,,,,,,,,,,,,,,,,,,,,,,,,,,,,,,,,,,,,,,,,,,,,,,,,,,,,,,,,,,,,,,,,,,,,,,,,,,,,,,,,,,,,,,,,,,,,,,,,,,,,
1663,0000-0003-4629-3817,https://doi.org/10.1063/1.478122,cylinder,,rheology,95.85000000000002,95.85000000000002,,,,,"CCC(C){[$][$]C\C=C(C)/C[$],[$]C\C=C(C)\C[$],[$]CC(C(C)=C)[$],[$]CC(C)(C=C)[$][$]}{[>][<]CCO[>][<]}[H]",9800.0,,10584.0,,1.08,,,,PI,,,,,,,,,0.61,,0.61,,,,,,PEO,,,,,,,,,0.39,,0.39,,,,,,,,,,,,,,,,,,,,,,,,,,,,,,,,,,,,,,,,,,,,,,,,,,,,,,,,,,,,,,,,,,,,,,,,,,,,,,,,,,,,,,,,,,,,,,,,,,,,,
1664,0000-0003-4629-3817,https://doi.org/10.1063/1.478122,cylinder,,rheology,96.85000000000002,96.85000000000002,,,,,"CCC(C){[$][$]C\C=C(C)/C[$],[$]C\C=C(C)\C[$],[$]CC(C(C)=C)[$],[$]CC(C)(C=C)[$][$]}{[>][<]CCO[>][<]}[H]",9800.0,,10584.0,,1.08,,,,PI,,,,,,,,,0.61,,0.61,,,,,,PEO,,,,,,,,,0.39,,0.39,,,,,,,,,,,,,,,,,,,,,,,,,,,,,,,,,,,,,,,,,,,,,,,,,,,,,,,,,,,,,,,,,,,,,,,,,,,,,,,,,,,,,,,,,,,,,,,,,,,,,
1665,0000-0003-4629-3817,https://doi.org/10.1063/1.478122,cylinder,,rheology,97.85000000000002,97.85000000000002,,,,,"CCC(C){[$][$]C\C=C(C)/C[$],[$]C\C=C(C)\C[$],[$]CC(C(C)=C)[$],[$]CC(C)(C=C)[$][$]}{[>][<]CCO[>][<]}[H]",9800.0,,10584.0,,1.08,,,,PI,,,,,,,,,0.61,,0.61,,,,,,PEO,,,,,,,,,0.39,,0.39,,,,,,,,,,,,,,,,,,,,,,,,,,,,,,,,,,,,,,,,,,,,,,,,,,,,,,,,,,,,,,,,,,,,,,,,,,,,,,,,,,,,,,,,,,,,,,,,,,,,,
1666,0000-0003-4629-3817,https://doi.org/10.1063/1.478122,cylinder,,rheology,98.85000000000002,98.85000000000002,,,,,"CCC(C){[$][$]C\C=C(C)/C[$],[$]C\C=C(C)\C[$],[$]CC(C(C)=C)[$],[$]CC(C)(C=C)[$][$]}{[>][<]CCO[>][<]}[H]",9800.0,,10584.0,,1.08,,,,PI,,,,,,,,,0.61,,0.61,,,,,,PEO,,,,,,,,,0.39,,0.39,,,,,,,,,,,,,,,,,,,,,,,,,,,,,,,,,,,,,,,,,,,,,,,,,,,,,,,,,,,,,,,,,,,,,,,,,,,,,,,,,,,,,,,,,,,,,,,,,,,,,
1667,0000-0003-4629-3817,https://doi.org/10.1063/1.478122,cylinder,,rheology,99.85000000000002,99.85000000000002,,,,,"CCC(C){[$][$]C\C=C(C)/C[$],[$]C\C=C(C)\C[$],[$]CC(C(C)=C)[$],[$]CC(C)(C=C)[$][$]}{[>][<]CCO[>][<]}[H]",9800.0,,10584.0,,1.08,,,,PI,,,,,,,,,0.61,,0.61,,,,,,PEO,,,,,,,,,0.39,,0.39,,,,,,,,,,,,,,,,,,,,,,,,,,,,,,,,,,,,,,,,,,,,,,,,,,,,,,,,,,,,,,,,,,,,,,,,,,,,,,,,,,,,,,,,,,,,,,,,,,,,,
1668,0000-0003-4629-3817,https://doi.org/10.1063/1.478122,cylinder,,rheology,100.85000000000002,100.85000000000002,,,,,"CCC(C){[$][$]C\C=C(C)/C[$],[$]C\C=C(C)\C[$],[$]CC(C(C)=C)[$],[$]CC(C)(C=C)[$][$]}{[>][<]CCO[>][<]}[H]",9800.0,,10584.0,,1.08,,,,PI,,,,,,,,,0.61,,0.61,,,,,,PEO,,,,,,,,,0.39,,0.39,,,,,,,,,,,,,,,,,,,,,,,,,,,,,,,,,,,,,,,,,,,,,,,,,,,,,,,,,,,,,,,,,,,,,,,,,,,,,,,,,,,,,,,,,,,,,,,,,,,,,
1669,0000-0003-4629-3817,https://doi.org/10.1063/1.478122,cylinder,,rheology,101.85000000000002,101.85000000000002,,,,,"CCC(C){[$][$]C\C=C(C)/C[$],[$]C\C=C(C)\C[$],[$]CC(C(C)=C)[$],[$]CC(C)(C=C)[$][$]}{[>][<]CCO[>][<]}[H]",9800.0,,10584.0,,1.08,,,,PI,,,,,,,,,0.61,,0.61,,,,,,PEO,,,,,,,,,0.39,,0.39,,,,,,,,,,,,,,,,,,,,,,,,,,,,,,,,,,,,,,,,,,,,,,,,,,,,,,,,,,,,,,,,,,,,,,,,,,,,,,,,,,,,,,,,,,,,,,,,,,,,,
1670,0000-0003-4629-3817,https://doi.org/10.1063/1.478122,cylinder,,rheology,102.85000000000002,102.85000000000002,,,,,"CCC(C){[$][$]C\C=C(C)/C[$],[$]C\C=C(C)\C[$],[$]CC(C(C)=C)[$],[$]CC(C)(C=C)[$][$]}{[>][<]CCO[>][<]}[H]",9800.0,,10584.0,,1.08,,,,PI,,,,,,,,,0.61,,0.61,,,,,,PEO,,,,,,,,,0.39,,0.39,,,,,,,,,,,,,,,,,,,,,,,,,,,,,,,,,,,,,,,,,,,,,,,,,,,,,,,,,,,,,,,,,,,,,,,,,,,,,,,,,,,,,,,,,,,,,,,,,,,,,
1671,0000-0003-4629-3817,https://doi.org/10.1063/1.478122,cylinder,,rheology,103.85000000000002,103.85000000000002,,,,,"CCC(C){[$][$]C\C=C(C)/C[$],[$]C\C=C(C)\C[$],[$]CC(C(C)=C)[$],[$]CC(C)(C=C)[$][$]}{[>][<]CCO[>][<]}[H]",9800.0,,10584.0,,1.08,,,,PI,,,,,,,,,0.61,,0.61,,,,,,PEO,,,,,,,,,0.39,,0.39,,,,,,,,,,,,,,,,,,,,,,,,,,,,,,,,,,,,,,,,,,,,,,,,,,,,,,,,,,,,,,,,,,,,,,,,,,,,,,,,,,,,,,,,,,,,,,,,,,,,,
1672,0000-0003-4629-3817,https://doi.org/10.1063/1.478122,cylinder,gyroid,rheology,104.85000000000002,104.85000000000002,,,,"Figure 4: 378, 383, 388 are transitions","CCC(C){[$][$]C\C=C(C)/C[$],[$]C\C=C(C)\C[$],[$]CC(C(C)=C)[$],[$]CC(C)(C=C)[$][$]}{[>][<]CCO[>][<]}[H]",9800.0,,10584.0,,1.08,,,,PI,,,,,,,,,0.61,,0.61,,,,,,PEO,,,,,,,,,0.39,,0.39,,,,,,,,,,,,,,,,,,,,,,,,,,,,,,,,,,,,,,,,,,,,,,,,,,,,,,,,,,,,,,,,,,,,,,,,,,,,,,,,,,,,,,,,,,,,,,,,,,,,,
1673,0000-0003-4629-3817,https://doi.org/10.1063/1.478122,cylinder,gyroid,rheology,105.85000000000002,105.85000000000002,,,,,"CCC(C){[$][$]C\C=C(C)/C[$],[$]C\C=C(C)\C[$],[$]CC(C(C)=C)[$],[$]CC(C)(C=C)[$][$]}{[>][<]CCO[>][<]}[H]",9800.0,,10584.0,,1.08,,,,PI,,,,,,,,,0.61,,0.61,,,,,,PEO,,,,,,,,,0.39,,0.39,,,,,,,,,,,,,,,,,,,,,,,,,,,,,,,,,,,,,,,,,,,,,,,,,,,,,,,,,,,,,,,,,,,,,,,,,,,,,,,,,,,,,,,,,,,,,,,,,,,,,
1674,0000-0003-4629-3817,https://doi.org/10.1063/1.478122,cylinder,gyroid,rheology,106.85000000000002,106.85000000000002,,,,,"CCC(C){[$][$]C\C=C(C)/C[$],[$]C\C=C(C)\C[$],[$]CC(C(C)=C)[$],[$]CC(C)(C=C)[$][$]}{[>][<]CCO[>][<]}[H]",9800.0,,10584.0,,1.08,,,,PI,,,,,,,,,0.61,,0.61,,,,,,PEO,,,,,,,,,0.39,,0.39,,,,,,,,,,,,,,,,,,,,,,,,,,,,,,,,,,,,,,,,,,,,,,,,,,,,,,,,,,,,,,,,,,,,,,,,,,,,,,,,,,,,,,,,,,,,,,,,,,,,,
1675,0000-0003-4629-3817,https://doi.org/10.1063/1.478122,cylinder,gyroid,rheology,107.85000000000002,107.85000000000002,,,,,"CCC(C){[$][$]C\C=C(C)/C[$],[$]C\C=C(C)\C[$],[$]CC(C(C)=C)[$],[$]CC(C)(C=C)[$][$]}{[>][<]CCO[>][<]}[H]",9800.0,,10584.0,,1.08,,,,PI,,,,,,,,,0.61,,0.61,,,,,,PEO,,,,,,,,,0.39,,0.39,,,,,,,,,,,,,,,,,,,,,,,,,,,,,,,,,,,,,,,,,,,,,,,,,,,,,,,,,,,,,,,,,,,,,,,,,,,,,,,,,,,,,,,,,,,,,,,,,,,,,
1676,0000-0003-4629-3817,https://doi.org/10.1063/1.478122,cylinder,gyroid,rheology,108.85000000000002,108.85000000000002,,,,,"CCC(C){[$][$]C\C=C(C)/C[$],[$]C\C=C(C)\C[$],[$]CC(C(C)=C)[$],[$]CC(C)(C=C)[$][$]}{[>][<]CCO[>][<]}[H]",9800.0,,10584.0,,1.08,,,,PI,,,,,,,,,0.61,,0.61,,,,,,PEO,,,,,,,,,0.39,,0.39,,,,,,,,,,,,,,,,,,,,,,,,,,,,,,,,,,,,,,,,,,,,,,,,,,,,,,,,,,,,,,,,,,,,,,,,,,,,,,,,,,,,,,,,,,,,,,,,,,,,,
1677,0000-0003-4629-3817,https://doi.org/10.1063/1.478122,cylinder,gyroid,rheology,109.85000000000002,109.85000000000002,,,,,"CCC(C){[$][$]C\C=C(C)/C[$],[$]C\C=C(C)\C[$],[$]CC(C(C)=C)[$],[$]CC(C)(C=C)[$][$]}{[>][<]CCO[>][<]}[H]",9800.0,,10584.0,,1.08,,,,PI,,,,,,,,,0.61,,0.61,,,,,,PEO,,,,,,,,,0.39,,0.39,,,,,,,,,,,,,,,,,,,,,,,,,,,,,,,,,,,,,,,,,,,,,,,,,,,,,,,,,,,,,,,,,,,,,,,,,,,,,,,,,,,,,,,,,,,,,,,,,,,,,
1678,0000-0003-4629-3817,https://doi.org/10.1063/1.478122,cylinder,gyroid,rheology,110.85000000000002,110.85000000000002,,,,,"CCC(C){[$][$]C\C=C(C)/C[$],[$]C\C=C(C)\C[$],[$]CC(C(C)=C)[$],[$]CC(C)(C=C)[$][$]}{[>][<]CCO[>][<]}[H]",9800.0,,10584.0,,1.08,,,,PI,,,,,,,,,0.61,,0.61,,,,,,PEO,,,,,,,,,0.39,,0.39,,,,,,,,,,,,,,,,,,,,,,,,,,,,,,,,,,,,,,,,,,,,,,,,,,,,,,,,,,,,,,,,,,,,,,,,,,,,,,,,,,,,,,,,,,,,,,,,,,,,,
1679,0000-0003-4629-3817,https://doi.org/10.1063/1.478122,cylinder,gyroid,rheology,111.85000000000002,111.85000000000002,,,,,"CCC(C){[$][$]C\C=C(C)/C[$],[$]C\C=C(C)\C[$],[$]CC(C(C)=C)[$],[$]CC(C)(C=C)[$][$]}{[>][<]CCO[>][<]}[H]",9800.0,,10584.0,,1.08,,,,PI,,,,,,,,,0.61,,0.61,,,,,,PEO,,,,,,,,,0.39,,0.39,,,,,,,,,,,,,,,,,,,,,,,,,,,,,,,,,,,,,,,,,,,,,,,,,,,,,,,,,,,,,,,,,,,,,,,,,,,,,,,,,,,,,,,,,,,,,,,,,,,,,
1680,0000-0003-4629-3817,https://doi.org/10.1063/1.478122,cylinder,gyroid,rheology,112.85000000000002,112.85000000000002,,,,,"CCC(C){[$][$]C\C=C(C)/C[$],[$]C\C=C(C)\C[$],[$]CC(C(C)=C)[$],[$]CC(C)(C=C)[$][$]}{[>][<]CCO[>][<]}[H]",9800.0,,10584.0,,1.08,,,,PI,,,,,,,,,0.61,,0.61,,,,,,PEO,,,,,,,,,0.39,,0.39,,,,,,,,,,,,,,,,,,,,,,,,,,,,,,,,,,,,,,,,,,,,,,,,,,,,,,,,,,,,,,,,,,,,,,,,,,,,,,,,,,,,,,,,,,,,,,,,,,,,,
1681,0000-0003-4629-3817,https://doi.org/10.1063/1.478122,cylinder,gyroid,rheology,113.85000000000002,113.85000000000002,,,,,"CCC(C){[$][$]C\C=C(C)/C[$],[$]C\C=C(C)\C[$],[$]CC(C(C)=C)[$],[$]CC(C)(C=C)[$][$]}{[>][<]CCO[>][<]}[H]",9800.0,,10584.0,,1.08,,,,PI,,,,,,,,,0.61,,0.61,,,,,,PEO,,,,,,,,,0.39,,0.39,,,,,,,,,,,,,,,,,,,,,,,,,,,,,,,,,,,,,,,,,,,,,,,,,,,,,,,,,,,,,,,,,,,,,,,,,,,,,,,,,,,,,,,,,,,,,,,,,,,,,
1682,0000-0003-4629-3817,https://doi.org/10.1063/1.478122,cylinder,gyroid,rheology,114.85000000000002,114.85000000000002,,,,,"CCC(C){[$][$]C\C=C(C)/C[$],[$]C\C=C(C)\C[$],[$]CC(C(C)=C)[$],[$]CC(C)(C=C)[$][$]}{[>][<]CCO[>][<]}[H]",9800.0,,10584.0,,1.08,,,,PI,,,,,,,,,0.61,,0.61,,,,,,PEO,,,,,,,,,0.39,,0.39,,,,,,,,,,,,,,,,,,,,,,,,,,,,,,,,,,,,,,,,,,,,,,,,,,,,,,,,,,,,,,,,,,,,,,,,,,,,,,,,,,,,,,,,,,,,,,,,,,,,,
1683,0000-0003-4629-3817,https://doi.org/10.1063/1.478122,cylinder,gyroid,rheology,115.85000000000002,115.85000000000002,,,,,"CCC(C){[$][$]C\C=C(C)/C[$],[$]C\C=C(C)\C[$],[$]CC(C(C)=C)[$],[$]CC(C)(C=C)[$][$]}{[>][<]CCO[>][<]}[H]",9800.0,,10584.0,,1.08,,,,PI,,,,,,,,,0.61,,0.61,,,,,,PEO,,,,,,,,,0.39,,0.39,,,,,,,,,,,,,,,,,,,,,,,,,,,,,,,,,,,,,,,,,,,,,,,,,,,,,,,,,,,,,,,,,,,,,,,,,,,,,,,,,,,,,,,,,,,,,,,,,,,,,
1684,0000-0003-4629-3817,https://doi.org/10.1063/1.478122,cylinder,gyroid,rheology,116.85000000000002,116.85000000000002,,,,,"CCC(C){[$][$]C\C=C(C)/C[$],[$]C\C=C(C)\C[$],[$]CC(C(C)=C)[$],[$]CC(C)(C=C)[$][$]}{[>][<]CCO[>][<]}[H]",9800.0,,10584.0,,1.08,,,,PI,,,,,,,,,0.61,,0.61,,,,,,PEO,,,,,,,,,0.39,,0.39,,,,,,,,,,,,,,,,,,,,,,,,,,,,,,,,,,,,,,,,,,,,,,,,,,,,,,,,,,,,,,,,,,,,,,,,,,,,,,,,,,,,,,,,,,,,,,,,,,,,,
1685,0000-0003-4629-3817,https://doi.org/10.1063/1.478122,cylinder,gyroid,rheology,117.85000000000002,117.85000000000002,,,,,"CCC(C){[$][$]C\C=C(C)/C[$],[$]C\C=C(C)\C[$],[$]CC(C(C)=C)[$],[$]CC(C)(C=C)[$][$]}{[>][<]CCO[>][<]}[H]",9800.0,,10584.0,,1.08,,,,PI,,,,,,,,,0.61,,0.61,,,,,,PEO,,,,,,,,,0.39,,0.39,,,,,,,,,,,,,,,,,,,,,,,,,,,,,,,,,,,,,,,,,,,,,,,,,,,,,,,,,,,,,,,,,,,,,,,,,,,,,,,,,,,,,,,,,,,,,,,,,,,,,
1686,0000-0003-4629-3817,https://doi.org/10.1063/1.478122,cylinder,gyroid,rheology,118.85000000000002,118.85000000000002,,,,,"CCC(C){[$][$]C\C=C(C)/C[$],[$]C\C=C(C)\C[$],[$]CC(C(C)=C)[$],[$]CC(C)(C=C)[$][$]}{[>][<]CCO[>][<]}[H]",9800.0,,10584.0,,1.08,,,,PI,,,,,,,,,0.61,,0.61,,,,,,PEO,,,,,,,,,0.39,,0.39,,,,,,,,,,,,,,,,,,,,,,,,,,,,,,,,,,,,,,,,,,,,,,,,,,,,,,,,,,,,,,,,,,,,,,,,,,,,,,,,,,,,,,,,,,,,,,,,,,,,,
1687,0000-0003-4629-3817,https://doi.org/10.1063/1.478122,cylinder,gyroid,rheology,119.85000000000002,119.85000000000002,,,,,"CCC(C){[$][$]C\C=C(C)/C[$],[$]C\C=C(C)\C[$],[$]CC(C(C)=C)[$],[$]CC(C)(C=C)[$][$]}{[>][<]CCO[>][<]}[H]",9800.0,,10584.0,,1.08,,,,PI,,,,,,,,,0.61,,0.61,,,,,,PEO,,,,,,,,,0.39,,0.39,,,,,,,,,,,,,,,,,,,,,,,,,,,,,,,,,,,,,,,,,,,,,,,,,,,,,,,,,,,,,,,,,,,,,,,,,,,,,,,,,,,,,,,,,,,,,,,,,,,,,
1688,0000-0003-4629-3817,https://doi.org/10.1063/1.478122,cylinder,gyroid,rheology,120.85000000000002,120.85000000000002,,,,,"CCC(C){[$][$]C\C=C(C)/C[$],[$]C\C=C(C)\C[$],[$]CC(C(C)=C)[$],[$]CC(C)(C=C)[$][$]}{[>][<]CCO[>][<]}[H]",9800.0,,10584.0,,1.08,,,,PI,,,,,,,,,0.61,,0.61,,,,,,PEO,,,,,,,,,0.39,,0.39,,,,,,,,,,,,,,,,,,,,,,,,,,,,,,,,,,,,,,,,,,,,,,,,,,,,,,,,,,,,,,,,,,,,,,,,,,,,,,,,,,,,,,,,,,,,,,,,,,,,,
1689,0000-0003-4629-3817,https://doi.org/10.1063/1.478122,cylinder,gyroid,rheology,121.85000000000002,121.85000000000002,,,,,"CCC(C){[$][$]C\C=C(C)/C[$],[$]C\C=C(C)\C[$],[$]CC(C(C)=C)[$],[$]CC(C)(C=C)[$][$]}{[>][<]CCO[>][<]}[H]",9800.0,,10584.0,,1.08,,,,PI,,,,,,,,,0.61,,0.61,,,,,,PEO,,,,,,,,,0.39,,0.39,,,,,,,,,,,,,,,,,,,,,,,,,,,,,,,,,,,,,,,,,,,,,,,,,,,,,,,,,,,,,,,,,,,,,,,,,,,,,,,,,,,,,,,,,,,,,,,,,,,,,
1690,0000-0003-4629-3817,https://doi.org/10.1063/1.478122,cylinder,gyroid,rheology,122.85000000000002,122.85000000000002,,,,,"CCC(C){[$][$]C\C=C(C)/C[$],[$]C\C=C(C)\C[$],[$]CC(C(C)=C)[$],[$]CC(C)(C=C)[$][$]}{[>][<]CCO[>][<]}[H]",9800.0,,10584.0,,1.08,,,,PI,,,,,,,,,0.61,,0.61,,,,,,PEO,,,,,,,,,0.39,,0.39,,,,,,,,,,,,,,,,,,,,,,,,,,,,,,,,,,,,,,,,,,,,,,,,,,,,,,,,,,,,,,,,,,,,,,,,,,,,,,,,,,,,,,,,,,,,,,,,,,,,,
1691,0000-0003-4629-3817,https://doi.org/10.1063/1.478122,cylinder,gyroid,rheology,123.85000000000002,123.85000000000002,,,,,"CCC(C){[$][$]C\C=C(C)/C[$],[$]C\C=C(C)\C[$],[$]CC(C(C)=C)[$],[$]CC(C)(C=C)[$][$]}{[>][<]CCO[>][<]}[H]",9800.0,,10584.0,,1.08,,,,PI,,,,,,,,,0.61,,0.61,,,,,,PEO,,,,,,,,,0.39,,0.39,,,,,,,,,,,,,,,,,,,,,,,,,,,,,,,,,,,,,,,,,,,,,,,,,,,,,,,,,,,,,,,,,,,,,,,,,,,,,,,,,,,,,,,,,,,,,,,,,,,,,
1692,0000-0003-4629-3817,https://doi.org/10.1063/1.478122,cylinder,gyroid,rheology,124.85000000000002,124.85000000000002,,,,,"CCC(C){[$][$]C\C=C(C)/C[$],[$]C\C=C(C)\C[$],[$]CC(C(C)=C)[$],[$]CC(C)(C=C)[$][$]}{[>][<]CCO[>][<]}[H]",9800.0,,10584.0,,1.08,,,,PI,,,,,,,,,0.61,,0.61,,,,,,PEO,,,,,,,,,0.39,,0.39,,,,,,,,,,,,,,,,,,,,,,,,,,,,,,,,,,,,,,,,,,,,,,,,,,,,,,,,,,,,,,,,,,,,,,,,,,,,,,,,,,,,,,,,,,,,,,,,,,,,,
1693,0000-0003-4629-3817,https://doi.org/10.1063/1.478122,cylinder,gyroid,rheology,125.85000000000002,125.85000000000002,,,,,"CCC(C){[$][$]C\C=C(C)/C[$],[$]C\C=C(C)\C[$],[$]CC(C(C)=C)[$],[$]CC(C)(C=C)[$][$]}{[>][<]CCO[>][<]}[H]",9800.0,,10584.0,,1.08,,,,PI,,,,,,,,,0.61,,0.61,,,,,,PEO,,,,,,,,,0.39,,0.39,,,,,,,,,,,,,,,,,,,,,,,,,,,,,,,,,,,,,,,,,,,,,,,,,,,,,,,,,,,,,,,,,,,,,,,,,,,,,,,,,,,,,,,,,,,,,,,,,,,,,
1694,0000-0003-4629-3817,https://doi.org/10.1063/1.478122,cylinder,gyroid,rheology,126.85000000000002,126.85000000000002,,,,,"CCC(C){[$][$]C\C=C(C)/C[$],[$]C\C=C(C)\C[$],[$]CC(C(C)=C)[$],[$]CC(C)(C=C)[$][$]}{[>][<]CCO[>][<]}[H]",9800.0,,10584.0,,1.08,,,,PI,,,,,,,,,0.61,,0.61,,,,,,PEO,,,,,,,,,0.39,,0.39,,,,,,,,,,,,,,,,,,,,,,,,,,,,,,,,,,,,,,,,,,,,,,,,,,,,,,,,,,,,,,,,,,,,,,,,,,,,,,,,,,,,,,,,,,,,,,,,,,,,,
1695,0000-0003-4629-3817,https://doi.org/10.1063/1.478122,cylinder,gyroid,rheology,127.85000000000002,127.85000000000002,,,,,"CCC(C){[$][$]C\C=C(C)/C[$],[$]C\C=C(C)\C[$],[$]CC(C(C)=C)[$],[$]CC(C)(C=C)[$][$]}{[>][<]CCO[>][<]}[H]",9800.0,,10584.0,,1.08,,,,PI,,,,,,,,,0.61,,0.61,,,,,,PEO,,,,,,,,,0.39,,0.39,,,,,,,,,,,,,,,,,,,,,,,,,,,,,,,,,,,,,,,,,,,,,,,,,,,,,,,,,,,,,,,,,,,,,,,,,,,,,,,,,,,,,,,,,,,,,,,,,,,,,
1696,0000-0003-4629-3817,https://doi.org/10.1063/1.478122,cylinder,gyroid,rheology,128.85000000000002,128.85000000000002,,,,,"CCC(C){[$][$]C\C=C(C)/C[$],[$]C\C=C(C)\C[$],[$]CC(C(C)=C)[$],[$]CC(C)(C=C)[$][$]}{[>][<]CCO[>][<]}[H]",9800.0,,10584.0,,1.08,,,,PI,,,,,,,,,0.61,,0.61,,,,,,PEO,,,,,,,,,0.39,,0.39,,,,,,,,,,,,,,,,,,,,,,,,,,,,,,,,,,,,,,,,,,,,,,,,,,,,,,,,,,,,,,,,,,,,,,,,,,,,,,,,,,,,,,,,,,,,,,,,,,,,,
1697,0000-0003-4629-3817,https://doi.org/10.1063/1.478122,cylinder,gyroid,rheology,129.85000000000002,129.85000000000002,,,,,"CCC(C){[$][$]C\C=C(C)/C[$],[$]C\C=C(C)\C[$],[$]CC(C(C)=C)[$],[$]CC(C)(C=C)[$][$]}{[>][<]CCO[>][<]}[H]",9800.0,,10584.0,,1.08,,,,PI,,,,,,,,,0.61,,0.61,,,,,,PEO,,,,,,,,,0.39,,0.39,,,,,,,,,,,,,,,,,,,,,,,,,,,,,,,,,,,,,,,,,,,,,,,,,,,,,,,,,,,,,,,,,,,,,,,,,,,,,,,,,,,,,,,,,,,,,,,,,,,,,
1698,0000-0003-4629-3817,https://doi.org/10.1063/1.478122,cylinder,gyroid,rheology,130.85000000000002,130.85000000000002,,,,,"CCC(C){[$][$]C\C=C(C)/C[$],[$]C\C=C(C)\C[$],[$]CC(C(C)=C)[$],[$]CC(C)(C=C)[$][$]}{[>][<]CCO[>][<]}[H]",9800.0,,10584.0,,1.08,,,,PI,,,,,,,,,0.61,,0.61,,,,,,PEO,,,,,,,,,0.39,,0.39,,,,,,,,,,,,,,,,,,,,,,,,,,,,,,,,,,,,,,,,,,,,,,,,,,,,,,,,,,,,,,,,,,,,,,,,,,,,,,,,,,,,,,,,,,,,,,,,,,,,,
1699,0000-0003-4629-3817,https://doi.org/10.1063/1.478122,cylinder,gyroid,rheology,131.85000000000002,131.85000000000002,,,,,"CCC(C){[$][$]C\C=C(C)/C[$],[$]C\C=C(C)\C[$],[$]CC(C(C)=C)[$],[$]CC(C)(C=C)[$][$]}{[>][<]CCO[>][<]}[H]",9800.0,,10584.0,,1.08,,,,PI,,,,,,,,,0.61,,0.61,,,,,,PEO,,,,,,,,,0.39,,0.39,,,,,,,,,,,,,,,,,,,,,,,,,,,,,,,,,,,,,,,,,,,,,,,,,,,,,,,,,,,,,,,,,,,,,,,,,,,,,,,,,,,,,,,,,,,,,,,,,,,,,
1700,0000-0003-4629-3817,https://doi.org/10.1063/1.478122,cylinder,gyroid,rheology,132.85000000000002,132.85000000000002,,,,,"CCC(C){[$][$]C\C=C(C)/C[$],[$]C\C=C(C)\C[$],[$]CC(C(C)=C)[$],[$]CC(C)(C=C)[$][$]}{[>][<]CCO[>][<]}[H]",9800.0,,10584.0,,1.08,,,,PI,,,,,,,,,0.61,,0.61,,,,,,PEO,,,,,,,,,0.39,,0.39,,,,,,,,,,,,,,,,,,,,,,,,,,,,,,,,,,,,,,,,,,,,,,,,,,,,,,,,,,,,,,,,,,,,,,,,,,,,,,,,,,,,,,,,,,,,,,,,,,,,,
1701,0000-0003-4629-3817,https://doi.org/10.1063/1.478122,cylinder,gyroid,rheology,133.85000000000002,133.85000000000002,,,,,"CCC(C){[$][$]C\C=C(C)/C[$],[$]C\C=C(C)\C[$],[$]CC(C(C)=C)[$],[$]CC(C)(C=C)[$][$]}{[>][<]CCO[>][<]}[H]",9800.0,,10584.0,,1.08,,,,PI,,,,,,,,,0.61,,0.61,,,,,,PEO,,,,,,,,,0.39,,0.39,,,,,,,,,,,,,,,,,,,,,,,,,,,,,,,,,,,,,,,,,,,,,,,,,,,,,,,,,,,,,,,,,,,,,,,,,,,,,,,,,,,,,,,,,,,,,,,,,,,,,
1702,0000-0003-4629-3817,https://doi.org/10.1063/1.478122,cylinder,gyroid,rheology,134.85000000000002,134.85000000000002,,,,,"CCC(C){[$][$]C\C=C(C)/C[$],[$]C\C=C(C)\C[$],[$]CC(C(C)=C)[$],[$]CC(C)(C=C)[$][$]}{[>][<]CCO[>][<]}[H]",9800.0,,10584.0,,1.08,,,,PI,,,,,,,,,0.61,,0.61,,,,,,PEO,,,,,,,,,0.39,,0.39,,,,,,,,,,,,,,,,,,,,,,,,,,,,,,,,,,,,,,,,,,,,,,,,,,,,,,,,,,,,,,,,,,,,,,,,,,,,,,,,,,,,,,,,,,,,,,,,,,,,,
1703,0000-0003-4629-3817,https://doi.org/10.1063/1.478122,cylinder,gyroid,rheology,135.85000000000002,135.85000000000002,,,,,"CCC(C){[$][$]C\C=C(C)/C[$],[$]C\C=C(C)\C[$],[$]CC(C(C)=C)[$],[$]CC(C)(C=C)[$][$]}{[>][<]CCO[>][<]}[H]",9800.0,,10584.0,,1.08,,,,PI,,,,,,,,,0.61,,0.61,,,,,,PEO,,,,,,,,,0.39,,0.39,,,,,,,,,,,,,,,,,,,,,,,,,,,,,,,,,,,,,,,,,,,,,,,,,,,,,,,,,,,,,,,,,,,,,,,,,,,,,,,,,,,,,,,,,,,,,,,,,,,,,
1704,0000-0003-4629-3817,https://doi.org/10.1063/1.478122,cylinder,gyroid,rheology,136.85000000000002,136.85000000000002,,,,,"CCC(C){[$][$]C\C=C(C)/C[$],[$]C\C=C(C)\C[$],[$]CC(C(C)=C)[$],[$]CC(C)(C=C)[$][$]}{[>][<]CCO[>][<]}[H]",9800.0,,10584.0,,1.08,,,,PI,,,,,,,,,0.61,,0.61,,,,,,PEO,,,,,,,,,0.39,,0.39,,,,,,,,,,,,,,,,,,,,,,,,,,,,,,,,,,,,,,,,,,,,,,,,,,,,,,,,,,,,,,,,,,,,,,,,,,,,,,,,,,,,,,,,,,,,,,,,,,,,,
1705,0000-0003-4629-3817,https://doi.org/10.1063/1.478122,cylinder,gyroid,rheology,137.85000000000002,137.85000000000002,,,,,"CCC(C){[$][$]C\C=C(C)/C[$],[$]C\C=C(C)\C[$],[$]CC(C(C)=C)[$],[$]CC(C)(C=C)[$][$]}{[>][<]CCO[>][<]}[H]",9800.0,,10584.0,,1.08,,,,PI,,,,,,,,,0.61,,0.61,,,,,,PEO,,,,,,,,,0.39,,0.39,,,,,,,,,,,,,,,,,,,,,,,,,,,,,,,,,,,,,,,,,,,,,,,,,,,,,,,,,,,,,,,,,,,,,,,,,,,,,,,,,,,,,,,,,,,,,,,,,,,,,
1706,0000-0003-4629-3817,https://doi.org/10.1063/1.478122,cylinder,gyroid,rheology,138.85000000000002,138.85000000000002,,,,,"CCC(C){[$][$]C\C=C(C)/C[$],[$]C\C=C(C)\C[$],[$]CC(C(C)=C)[$],[$]CC(C)(C=C)[$][$]}{[>][<]CCO[>][<]}[H]",9800.0,,10584.0,,1.08,,,,PI,,,,,,,,,0.61,,0.61,,,,,,PEO,,,,,,,,,0.39,,0.39,,,,,,,,,,,,,,,,,,,,,,,,,,,,,,,,,,,,,,,,,,,,,,,,,,,,,,,,,,,,,,,,,,,,,,,,,,,,,,,,,,,,,,,,,,,,,,,,,,,,,
1707,0000-0003-4629-3817,https://doi.org/10.1063/1.478122,cylinder,gyroid,rheology,139.85000000000002,139.85000000000002,,,,,"CCC(C){[$][$]C\C=C(C)/C[$],[$]C\C=C(C)\C[$],[$]CC(C(C)=C)[$],[$]CC(C)(C=C)[$][$]}{[>][<]CCO[>][<]}[H]",9800.0,,10584.0,,1.08,,,,PI,,,,,,,,,0.61,,0.61,,,,,,PEO,,,,,,,,,0.39,,0.39,,,,,,,,,,,,,,,,,,,,,,,,,,,,,,,,,,,,,,,,,,,,,,,,,,,,,,,,,,,,,,,,,,,,,,,,,,,,,,,,,,,,,,,,,,,,,,,,,,,,,
1708,0000-0003-4629-3817,https://doi.org/10.1063/1.478122,cylinder,gyroid,rheology,140.85000000000002,140.85000000000002,,,,,"CCC(C){[$][$]C\C=C(C)/C[$],[$]C\C=C(C)\C[$],[$]CC(C(C)=C)[$],[$]CC(C)(C=C)[$][$]}{[>][<]CCO[>][<]}[H]",9800.0,,10584.0,,1.08,,,,PI,,,,,,,,,0.61,,0.61,,,,,,PEO,,,,,,,,,0.39,,0.39,,,,,,,,,,,,,,,,,,,,,,,,,,,,,,,,,,,,,,,,,,,,,,,,,,,,,,,,,,,,,,,,,,,,,,,,,,,,,,,,,,,,,,,,,,,,,,,,,,,,,
1709,0000-0003-4629-3817,https://doi.org/10.1063/1.478122,cylinder,gyroid,rheology,141.85000000000002,141.85000000000002,,,,,"CCC(C){[$][$]C\C=C(C)/C[$],[$]C\C=C(C)\C[$],[$]CC(C(C)=C)[$],[$]CC(C)(C=C)[$][$]}{[>][<]CCO[>][<]}[H]",9800.0,,10584.0,,1.08,,,,PI,,,,,,,,,0.61,,0.61,,,,,,PEO,,,,,,,,,0.39,,0.39,,,,,,,,,,,,,,,,,,,,,,,,,,,,,,,,,,,,,,,,,,,,,,,,,,,,,,,,,,,,,,,,,,,,,,,,,,,,,,,,,,,,,,,,,,,,,,,,,,,,,
1710,0000-0003-4629-3817,https://doi.org/10.1063/1.478122,cylinder,gyroid,rheology,142.85000000000002,142.85000000000002,,,,,"CCC(C){[$][$]C\C=C(C)/C[$],[$]C\C=C(C)\C[$],[$]CC(C(C)=C)[$],[$]CC(C)(C=C)[$][$]}{[>][<]CCO[>][<]}[H]",9800.0,,10584.0,,1.08,,,,PI,,,,,,,,,0.61,,0.61,,,,,,PEO,,,,,,,,,0.39,,0.39,,,,,,,,,,,,,,,,,,,,,,,,,,,,,,,,,,,,,,,,,,,,,,,,,,,,,,,,,,,,,,,,,,,,,,,,,,,,,,,,,,,,,,,,,,,,,,,,,,,,,
1711,0000-0003-4629-3817,https://doi.org/10.1063/1.478122,cylinder,gyroid,rheology,143.85000000000002,143.85000000000002,,,,,"CCC(C){[$][$]C\C=C(C)/C[$],[$]C\C=C(C)\C[$],[$]CC(C(C)=C)[$],[$]CC(C)(C=C)[$][$]}{[>][<]CCO[>][<]}[H]",9800.0,,10584.0,,1.08,,,,PI,,,,,,,,,0.61,,0.61,,,,,,PEO,,,,,,,,,0.39,,0.39,,,,,,,,,,,,,,,,,,,,,,,,,,,,,,,,,,,,,,,,,,,,,,,,,,,,,,,,,,,,,,,,,,,,,,,,,,,,,,,,,,,,,,,,,,,,,,,,,,,,,
1712,0000-0003-4629-3817,https://doi.org/10.1063/1.478122,cylinder,gyroid,rheology,144.85000000000002,144.85000000000002,,,,Tabulated: 418K,"CCC(C){[$][$]C\C=C(C)/C[$],[$]C\C=C(C)\C[$],[$]CC(C(C)=C)[$],[$]CC(C)(C=C)[$][$]}{[>][<]CCO[>][<]}[H]",9800.0,,10584.0,,1.08,,,,PI,,,,,,,,,0.61,,0.61,,,,,,PEO,,,,,,,,,0.39,,0.39,,,,,,,,,,,,,,,,,,,,,,,,,,,,,,,,,,,,,,,,,,,,,,,,,,,,,,,,,,,,,,,,,,,,,,,,,,,,,,,,,,,,,,,,,,,,,,,,,,,,,
1713,0000-0003-4629-3817,https://doi.org/10.1063/1.478122,cylinder,gyroid,rheology,145.85000000000002,145.85000000000002,,,,"""At higher temperatures ~in the range 380–420 K depending on the heating rate! the modulus sta25s to increase and develops a maximum corresponding to the Gyroid phase.""","CCC(C){[$][$]C\C=C(C)/C[$],[$]C\C=C(C)\C[$],[$]CC(C(C)=C)[$],[$]CC(C)(C=C)[$][$]}{[>][<]CCO[>][<]}[H]",9800.0,,10584.0,,1.08,,,,PI,,,,,,,,,0.61,,0.61,,,,,,PEO,,,,,,,,,0.39,,0.39,,,,,,,,,,,,,,,,,,,,,,,,,,,,,,,,,,,,,,,,,,,,,,,,,,,,,,,,,,,,,,,,,,,,,,,,,,,,,,,,,,,,,,,,,,,,,,,,,,,,,
1714,0000-0003-4629-3817,https://doi.org/10.1063/1.478122,cylinder,gyroid,rheology,146.85000000000002,146.85000000000002,,,,,"CCC(C){[$][$]C\C=C(C)/C[$],[$]C\C=C(C)\C[$],[$]CC(C(C)=C)[$],[$]CC(C)(C=C)[$][$]}{[>][<]CCO[>][<]}[H]",9800.0,,10584.0,,1.08,,,,PI,,,,,,,,,0.61,,0.61,,,,,,PEO,,,,,,,,,0.39,,0.39,,,,,,,,,,,,,,,,,,,,,,,,,,,,,,,,,,,,,,,,,,,,,,,,,,,,,,,,,,,,,,,,,,,,,,,,,,,,,,,,,,,,,,,,,,,,,,,,,,,,,
1715,0000-0003-4629-3817,https://doi.org/10.1063/1.478122,gyroid,,rheology,147.85000000000002,147.85000000000002,,,,,"CCC(C){[$][$]C\C=C(C)/C[$],[$]C\C=C(C)\C[$],[$]CC(C(C)=C)[$],[$]CC(C)(C=C)[$][$]}{[>][<]CCO[>][<]}[H]",9800.0,,10584.0,,1.08,,,,PI,,,,,,,,,0.61,,0.61,,,,,,PEO,,,,,,,,,0.39,,0.39,,,,,,,,,,,,,,,,,,,,,,,,,,,,,,,,,,,,,,,,,,,,,,,,,,,,,,,,,,,,,,,,,,,,,,,,,,,,,,,,,,,,,,,,,,,,,,,,,,,,,
1716,0000-0003-4629-3817,https://doi.org/10.1063/1.478122,gyroid,,rheology,148.85000000000002,148.85000000000002,,,,,"CCC(C){[$][$]C\C=C(C)/C[$],[$]C\C=C(C)\C[$],[$]CC(C(C)=C)[$],[$]CC(C)(C=C)[$][$]}{[>][<]CCO[>][<]}[H]",9800.0,,10584.0,,1.08,,,,PI,,,,,,,,,0.61,,0.61,,,,,,PEO,,,,,,,,,0.39,,0.39,,,,,,,,,,,,,,,,,,,,,,,,,,,,,,,,,,,,,,,,,,,,,,,,,,,,,,,,,,,,,,,,,,,,,,,,,,,,,,,,,,,,,,,,,,,,,,,,,,,,,
1717,0000-0003-4629-3817,https://doi.org/10.1063/1.478122,gyroid,,rheology,149.85000000000002,149.85000000000002,,,,,"CCC(C){[$][$]C\C=C(C)/C[$],[$]C\C=C(C)\C[$],[$]CC(C(C)=C)[$],[$]CC(C)(C=C)[$][$]}{[>][<]CCO[>][<]}[H]",9800.0,,10584.0,,1.08,,,,PI,,,,,,,,,0.61,,0.61,,,,,,PEO,,,,,,,,,0.39,,0.39,,,,,,,,,,,,,,,,,,,,,,,,,,,,,,,,,,,,,,,,,,,,,,,,,,,,,,,,,,,,,,,,,,,,,,,,,,,,,,,,,,,,,,,,,,,,,,,,,,,,,
1718,0000-0003-4629-3817,https://doi.org/10.1063/1.478122,gyroid,,rheology,150.85000000000002,150.85000000000002,,,,,"CCC(C){[$][$]C\C=C(C)/C[$],[$]C\C=C(C)\C[$],[$]CC(C(C)=C)[$],[$]CC(C)(C=C)[$][$]}{[>][<]CCO[>][<]}[H]",9800.0,,10584.0,,1.08,,,,PI,,,,,,,,,0.61,,0.61,,,,,,PEO,,,,,,,,,0.39,,0.39,,,,,,,,,,,,,,,,,,,,,,,,,,,,,,,,,,,,,,,,,,,,,,,,,,,,,,,,,,,,,,,,,,,,,,,,,,,,,,,,,,,,,,,,,,,,,,,,,,,,,
1719,0000-0003-4629-3817,https://doi.org/10.1063/1.478122,gyroid,,rheology,151.85000000000002,151.85000000000002,,,,,"CCC(C){[$][$]C\C=C(C)/C[$],[$]C\C=C(C)\C[$],[$]CC(C(C)=C)[$],[$]CC(C)(C=C)[$][$]}{[>][<]CCO[>][<]}[H]",9800.0,,10584.0,,1.08,,,,PI,,,,,,,,,0.61,,0.61,,,,,,PEO,,,,,,,,,0.39,,0.39,,,,,,,,,,,,,,,,,,,,,,,,,,,,,,,,,,,,,,,,,,,,,,,,,,,,,,,,,,,,,,,,,,,,,,,,,,,,,,,,,,,,,,,,,,,,,,,,,,,,,
1720,0000-0003-4629-3817,https://doi.org/10.1063/1.478122,gyroid,,rheology,152.85000000000002,152.85000000000002,,,,,"CCC(C){[$][$]C\C=C(C)/C[$],[$]C\C=C(C)\C[$],[$]CC(C(C)=C)[$],[$]CC(C)(C=C)[$][$]}{[>][<]CCO[>][<]}[H]",9800.0,,10584.0,,1.08,,,,PI,,,,,,,,,0.61,,0.61,,,,,,PEO,,,,,,,,,0.39,,0.39,,,,,,,,,,,,,,,,,,,,,,,,,,,,,,,,,,,,,,,,,,,,,,,,,,,,,,,,,,,,,,,,,,,,,,,,,,,,,,,,,,,,,,,,,,,,,,,,,,,,,
1721,0000-0003-4629-3817,https://doi.org/10.1063/1.478122,gyroid,,rheology,153.85000000000002,153.85000000000002,,,,,"CCC(C){[$][$]C\C=C(C)/C[$],[$]C\C=C(C)\C[$],[$]CC(C(C)=C)[$],[$]CC(C)(C=C)[$][$]}{[>][<]CCO[>][<]}[H]",9800.0,,10584.0,,1.08,,,,PI,,,,,,,,,0.61,,0.61,,,,,,PEO,,,,,,,,,0.39,,0.39,,,,,,,,,,,,,,,,,,,,,,,,,,,,,,,,,,,,,,,,,,,,,,,,,,,,,,,,,,,,,,,,,,,,,,,,,,,,,,,,,,,,,,,,,,,,,,,,,,,,,
1722,0000-0003-4629-3817,https://doi.org/10.1063/1.478122,gyroid,,rheology,154.85000000000002,154.85000000000002,,,,,"CCC(C){[$][$]C\C=C(C)/C[$],[$]C\C=C(C)\C[$],[$]CC(C(C)=C)[$],[$]CC(C)(C=C)[$][$]}{[>][<]CCO[>][<]}[H]",9800.0,,10584.0,,1.08,,,,PI,,,,,,,,,0.61,,0.61,,,,,,PEO,,,,,,,,,0.39,,0.39,,,,,,,,,,,,,,,,,,,,,,,,,,,,,,,,,,,,,,,,,,,,,,,,,,,,,,,,,,,,,,,,,,,,,,,,,,,,,,,,,,,,,,,,,,,,,,,,,,,,,
1723,0000-0003-4629-3817,https://doi.org/10.1063/1.478122,gyroid,,rheology,155.85000000000002,155.85000000000002,,,,,"CCC(C){[$][$]C\C=C(C)/C[$],[$]C\C=C(C)\C[$],[$]CC(C(C)=C)[$],[$]CC(C)(C=C)[$][$]}{[>][<]CCO[>][<]}[H]",9800.0,,10584.0,,1.08,,,,PI,,,,,,,,,0.61,,0.61,,,,,,PEO,,,,,,,,,0.39,,0.39,,,,,,,,,,,,,,,,,,,,,,,,,,,,,,,,,,,,,,,,,,,,,,,,,,,,,,,,,,,,,,,,,,,,,,,,,,,,,,,,,,,,,,,,,,,,,,,,,,,,,
1724,0000-0003-4629-3817,https://doi.org/10.1063/1.478122,gyroid,,rheology,156.85000000000002,156.85000000000002,,,,,"CCC(C){[$][$]C\C=C(C)/C[$],[$]C\C=C(C)\C[$],[$]CC(C(C)=C)[$],[$]CC(C)(C=C)[$][$]}{[>][<]CCO[>][<]}[H]",9800.0,,10584.0,,1.08,,,,PI,,,,,,,,,0.61,,0.61,,,,,,PEO,,,,,,,,,0.39,,0.39,,,,,,,,,,,,,,,,,,,,,,,,,,,,,,,,,,,,,,,,,,,,,,,,,,,,,,,,,,,,,,,,,,,,,,,,,,,,,,,,,,,,,,,,,,,,,,,,,,,,,
1725,0000-0003-4629-3817,https://doi.org/10.1063/1.478122,gyroid,,rheology,157.85000000000002,157.85000000000002,,,,,"CCC(C){[$][$]C\C=C(C)/C[$],[$]C\C=C(C)\C[$],[$]CC(C(C)=C)[$],[$]CC(C)(C=C)[$][$]}{[>][<]CCO[>][<]}[H]",9800.0,,10584.0,,1.08,,,,PI,,,,,,,,,0.61,,0.61,,,,,,PEO,,,,,,,,,0.39,,0.39,,,,,,,,,,,,,,,,,,,,,,,,,,,,,,,,,,,,,,,,,,,,,,,,,,,,,,,,,,,,,,,,,,,,,,,,,,,,,,,,,,,,,,,,,,,,,,,,,,,,,
1726,0000-0003-4629-3817,https://doi.org/10.1063/1.478122,gyroid,,rheology,158.85000000000002,158.85000000000002,,,,,"CCC(C){[$][$]C\C=C(C)/C[$],[$]C\C=C(C)\C[$],[$]CC(C(C)=C)[$],[$]CC(C)(C=C)[$][$]}{[>][<]CCO[>][<]}[H]",9800.0,,10584.0,,1.08,,,,PI,,,,,,,,,0.61,,0.61,,,,,,PEO,,,,,,,,,0.39,,0.39,,,,,,,,,,,,,,,,,,,,,,,,,,,,,,,,,,,,,,,,,,,,,,,,,,,,,,,,,,,,,,,,,,,,,,,,,,,,,,,,,,,,,,,,,,,,,,,,,,,,,
1727,0000-0003-4629-3817,https://doi.org/10.1063/1.478122,gyroid,,rheology,159.85000000000002,159.85000000000002,,,,,"CCC(C){[$][$]C\C=C(C)/C[$],[$]C\C=C(C)\C[$],[$]CC(C(C)=C)[$],[$]CC(C)(C=C)[$][$]}{[>][<]CCO[>][<]}[H]",9800.0,,10584.0,,1.08,,,,PI,,,,,,,,,0.61,,0.61,,,,,,PEO,,,,,,,,,0.39,,0.39,,,,,,,,,,,,,,,,,,,,,,,,,,,,,,,,,,,,,,,,,,,,,,,,,,,,,,,,,,,,,,,,,,,,,,,,,,,,,,,,,,,,,,,,,,,,,,,,,,,,,
1728,0000-0003-4629-3817,https://doi.org/10.1063/1.478122,gyroid,,rheology,160.85000000000002,160.85000000000002,,,,,"CCC(C){[$][$]C\C=C(C)/C[$],[$]C\C=C(C)\C[$],[$]CC(C(C)=C)[$],[$]CC(C)(C=C)[$][$]}{[>][<]CCO[>][<]}[H]",9800.0,,10584.0,,1.08,,,,PI,,,,,,,,,0.61,,0.61,,,,,,PEO,,,,,,,,,0.39,,0.39,,,,,,,,,,,,,,,,,,,,,,,,,,,,,,,,,,,,,,,,,,,,,,,,,,,,,,,,,,,,,,,,,,,,,,,,,,,,,,,,,,,,,,,,,,,,,,,,,,,,,
1729,0000-0003-4629-3817,https://doi.org/10.1063/1.478122,gyroid,,rheology,161.85000000000002,161.85000000000002,,,,,"CCC(C){[$][$]C\C=C(C)/C[$],[$]C\C=C(C)\C[$],[$]CC(C(C)=C)[$],[$]CC(C)(C=C)[$][$]}{[>][<]CCO[>][<]}[H]",9800.0,,10584.0,,1.08,,,,PI,,,,,,,,,0.61,,0.61,,,,,,PEO,,,,,,,,,0.39,,0.39,,,,,,,,,,,,,,,,,,,,,,,,,,,,,,,,,,,,,,,,,,,,,,,,,,,,,,,,,,,,,,,,,,,,,,,,,,,,,,,,,,,,,,,,,,,,,,,,,,,,,
1730,0000-0003-4629-3817,https://doi.org/10.1063/1.478122,gyroid,,rheology,162.85000000000002,162.85000000000002,,,,,"CCC(C){[$][$]C\C=C(C)/C[$],[$]C\C=C(C)\C[$],[$]CC(C(C)=C)[$],[$]CC(C)(C=C)[$][$]}{[>][<]CCO[>][<]}[H]",9800.0,,10584.0,,1.08,,,,PI,,,,,,,,,0.61,,0.61,,,,,,PEO,,,,,,,,,0.39,,0.39,,,,,,,,,,,,,,,,,,,,,,,,,,,,,,,,,,,,,,,,,,,,,,,,,,,,,,,,,,,,,,,,,,,,,,,,,,,,,,,,,,,,,,,,,,,,,,,,,,,,,
1731,0000-0003-4629-3817,https://doi.org/10.1063/1.478122,gyroid,,rheology,163.85000000000002,163.85000000000002,,,,,"CCC(C){[$][$]C\C=C(C)/C[$],[$]C\C=C(C)\C[$],[$]CC(C(C)=C)[$],[$]CC(C)(C=C)[$][$]}{[>][<]CCO[>][<]}[H]",9800.0,,10584.0,,1.08,,,,PI,,,,,,,,,0.61,,0.61,,,,,,PEO,,,,,,,,,0.39,,0.39,,,,,,,,,,,,,,,,,,,,,,,,,,,,,,,,,,,,,,,,,,,,,,,,,,,,,,,,,,,,,,,,,,,,,,,,,,,,,,,,,,,,,,,,,,,,,,,,,,,,,
1732,0000-0003-4629-3817,https://doi.org/10.1063/1.478122,gyroid,,rheology,164.85000000000002,164.85000000000002,,,,,"CCC(C){[$][$]C\C=C(C)/C[$],[$]C\C=C(C)\C[$],[$]CC(C(C)=C)[$],[$]CC(C)(C=C)[$][$]}{[>][<]CCO[>][<]}[H]",9800.0,,10584.0,,1.08,,,,PI,,,,,,,,,0.61,,0.61,,,,,,PEO,,,,,,,,,0.39,,0.39,,,,,,,,,,,,,,,,,,,,,,,,,,,,,,,,,,,,,,,,,,,,,,,,,,,,,,,,,,,,,,,,,,,,,,,,,,,,,,,,,,,,,,,,,,,,,,,,,,,,,
1733,0000-0003-4629-3817,https://doi.org/10.1063/1.478122,gyroid,,rheology,165.85000000000002,165.85000000000002,,,,,"CCC(C){[$][$]C\C=C(C)/C[$],[$]C\C=C(C)\C[$],[$]CC(C(C)=C)[$],[$]CC(C)(C=C)[$][$]}{[>][<]CCO[>][<]}[H]",9800.0,,10584.0,,1.08,,,,PI,,,,,,,,,0.61,,0.61,,,,,,PEO,,,,,,,,,0.39,,0.39,,,,,,,,,,,,,,,,,,,,,,,,,,,,,,,,,,,,,,,,,,,,,,,,,,,,,,,,,,,,,,,,,,,,,,,,,,,,,,,,,,,,,,,,,,,,,,,,,,,,,
1734,0000-0003-4629-3817,https://doi.org/10.1063/1.478122,gyroid,,rheology,166.85000000000002,166.85000000000002,,,,,"CCC(C){[$][$]C\C=C(C)/C[$],[$]C\C=C(C)\C[$],[$]CC(C(C)=C)[$],[$]CC(C)(C=C)[$][$]}{[>][<]CCO[>][<]}[H]",9800.0,,10584.0,,1.08,,,,PI,,,,,,,,,0.61,,0.61,,,,,,PEO,,,,,,,,,0.39,,0.39,,,,,,,,,,,,,,,,,,,,,,,,,,,,,,,,,,,,,,,,,,,,,,,,,,,,,,,,,,,,,,,,,,,,,,,,,,,,,,,,,,,,,,,,,,,,,,,,,,,,,
1735,0000-0003-4629-3817,https://doi.org/10.1063/1.478122,gyroid,,rheology,167.85000000000002,167.85000000000002,,,,,"CCC(C){[$][$]C\C=C(C)/C[$],[$]C\C=C(C)\C[$],[$]CC(C(C)=C)[$],[$]CC(C)(C=C)[$][$]}{[>][<]CCO[>][<]}[H]",9800.0,,10584.0,,1.08,,,,PI,,,,,,,,,0.61,,0.61,,,,,,PEO,,,,,,,,,0.39,,0.39,,,,,,,,,,,,,,,,,,,,,,,,,,,,,,,,,,,,,,,,,,,,,,,,,,,,,,,,,,,,,,,,,,,,,,,,,,,,,,,,,,,,,,,,,,,,,,,,,,,,,
1736,0000-0003-4629-3817,https://doi.org/10.1063/1.478122,gyroid,,rheology,168.85000000000002,168.85000000000002,,,,,"CCC(C){[$][$]C\C=C(C)/C[$],[$]C\C=C(C)\C[$],[$]CC(C(C)=C)[$],[$]CC(C)(C=C)[$][$]}{[>][<]CCO[>][<]}[H]",9800.0,,10584.0,,1.08,,,,PI,,,,,,,,,0.61,,0.61,,,,,,PEO,,,,,,,,,0.39,,0.39,,,,,,,,,,,,,,,,,,,,,,,,,,,,,,,,,,,,,,,,,,,,,,,,,,,,,,,,,,,,,,,,,,,,,,,,,,,,,,,,,,,,,,,,,,,,,,,,,,,,,
1737,0000-0003-4629-3817,https://doi.org/10.1063/1.478122,gyroid,,rheology,169.85000000000002,169.85000000000002,,,,,"CCC(C){[$][$]C\C=C(C)/C[$],[$]C\C=C(C)\C[$],[$]CC(C(C)=C)[$],[$]CC(C)(C=C)[$][$]}{[>][<]CCO[>][<]}[H]",9800.0,,10584.0,,1.08,,,,PI,,,,,,,,,0.61,,0.61,,,,,,PEO,,,,,,,,,0.39,,0.39,,,,,,,,,,,,,,,,,,,,,,,,,,,,,,,,,,,,,,,,,,,,,,,,,,,,,,,,,,,,,,,,,,,,,,,,,,,,,,,,,,,,,,,,,,,,,,,,,,,,,
1738,0000-0003-4629-3817,https://doi.org/10.1063/1.478122,gyroid,,rheology,170.85000000000002,170.85000000000002,,,,,"CCC(C){[$][$]C\C=C(C)/C[$],[$]C\C=C(C)\C[$],[$]CC(C(C)=C)[$],[$]CC(C)(C=C)[$][$]}{[>][<]CCO[>][<]}[H]",9800.0,,10584.0,,1.08,,,,PI,,,,,,,,,0.61,,0.61,,,,,,PEO,,,,,,,,,0.39,,0.39,,,,,,,,,,,,,,,,,,,,,,,,,,,,,,,,,,,,,,,,,,,,,,,,,,,,,,,,,,,,,,,,,,,,,,,,,,,,,,,,,,,,,,,,,,,,,,,,,,,,,
1739,0000-0003-4629-3817,https://doi.org/10.1063/1.478122,gyroid,,rheology,171.85000000000002,171.85000000000002,,,,,"CCC(C){[$][$]C\C=C(C)/C[$],[$]C\C=C(C)\C[$],[$]CC(C(C)=C)[$],[$]CC(C)(C=C)[$][$]}{[>][<]CCO[>][<]}[H]",9800.0,,10584.0,,1.08,,,,PI,,,,,,,,,0.61,,0.61,,,,,,PEO,,,,,,,,,0.39,,0.39,,,,,,,,,,,,,,,,,,,,,,,,,,,,,,,,,,,,,,,,,,,,,,,,,,,,,,,,,,,,,,,,,,,,,,,,,,,,,,,,,,,,,,,,,,,,,,,,,,,,,
1740,0000-0003-4629-3817,https://doi.org/10.1063/1.478122,gyroid,,rheology,172.85000000000002,172.85000000000002,,,,,"CCC(C){[$][$]C\C=C(C)/C[$],[$]C\C=C(C)\C[$],[$]CC(C(C)=C)[$],[$]CC(C)(C=C)[$][$]}{[>][<]CCO[>][<]}[H]",9800.0,,10584.0,,1.08,,,,PI,,,,,,,,,0.61,,0.61,,,,,,PEO,,,,,,,,,0.39,,0.39,,,,,,,,,,,,,,,,,,,,,,,,,,,,,,,,,,,,,,,,,,,,,,,,,,,,,,,,,,,,,,,,,,,,,,,,,,,,,,,,,,,,,,,,,,,,,,,,,,,,,
1741,0000-0003-4629-3817,https://doi.org/10.1063/1.478122,gyroid,,rheology,173.85000000000002,173.85000000000002,,,,,"CCC(C){[$][$]C\C=C(C)/C[$],[$]C\C=C(C)\C[$],[$]CC(C(C)=C)[$],[$]CC(C)(C=C)[$][$]}{[>][<]CCO[>][<]}[H]",9800.0,,10584.0,,1.08,,,,PI,,,,,,,,,0.61,,0.61,,,,,,PEO,,,,,,,,,0.39,,0.39,,,,,,,,,,,,,,,,,,,,,,,,,,,,,,,,,,,,,,,,,,,,,,,,,,,,,,,,,,,,,,,,,,,,,,,,,,,,,,,,,,,,,,,,,,,,,,,,,,,,,
1742,0000-0003-4629-3817,https://doi.org/10.1063/1.478122,gyroid,,rheology,174.85000000000002,174.85000000000002,,,,,"CCC(C){[$][$]C\C=C(C)/C[$],[$]C\C=C(C)\C[$],[$]CC(C(C)=C)[$],[$]CC(C)(C=C)[$][$]}{[>][<]CCO[>][<]}[H]",9800.0,,10584.0,,1.08,,,,PI,,,,,,,,,0.61,,0.61,,,,,,PEO,,,,,,,,,0.39,,0.39,,,,,,,,,,,,,,,,,,,,,,,,,,,,,,,,,,,,,,,,,,,,,,,,,,,,,,,,,,,,,,,,,,,,,,,,,,,,,,,,,,,,,,,,,,,,,,,,,,,,,
