Repository: olsenlabmit/BCDB

# The Block Copolymer Phase Behavior Database

# Description
The Block Copolymer Database (BCDB) is a platform that allows users to search, submit, visualize, benchmark, and download experimental phase measurements and their associated characterization information for di- and multi-block copolymers. To our knowledge, there is no widely accepted data model for publishing experimental and simulation data on block copolymer self-assembly.

# Data Collection Methodology
- Manual curation from tables, text, and figures from peer-reviewed scientific literature. 
- A DOI is provided for each data point. A paper on the full methodology will be published.

File: platform/download/Search1.csv (part 6 of 11)
Search Information
1743,0000-0003-4629-3817,https://doi.org/10.1063/1.478122,gyroid,,rheology,175.85000000000002,175.85000000000002,,,,,"CCC(C){[$][$]C\C=C(C)/C[$],[$]C\C=C(C)\C[$],[$]CC(C(C)=C)[$],[$]CC(C)(C=C)[$][$]}{[>][<]CCO[>][<]}[H]",9800.0,,10584.0,,1.08,,,,PI,,,,,,,,,0.61,,0.61,,,,,,PEO,,,,,,,,,0.39,,0.39,,,,,,,,,,,,,,,,,,,,,,,,,,,,,,,,,,,,,,,,,,,,,,,,,,,,,,,,,,,,,,,,,,,,,,,,,,,,,,,,,,,,,,,,,,,,,,,,,,,,,
1744,0000-0003-4629-3817,https://doi.org/10.1063/1.478122,gyroid,,rheology,176.85000000000002,176.85000000000002,,,,,"CCC(C){[$][$]C\C=C(C)/C[$],[$]C\C=C(C)\C[$],[$]CC(C(C)=C)[$],[$]CC(C)(C=C)[$][$]}{[>][<]CCO[>][<]}[H]",9800.0,,10584.0,,1.08,,,,PI,,,,,,,,,0.61,,0.61,,,,,,PEO,,,,,,,,,0.39,,0.39,,,,,,,,,,,,,,,,,,,,,,,,,,,,,,,,,,,,,,,,,,,,,,,,,,,,,,,,,,,,,,,,,,,,,,,,,,,,,,,,,,,,,,,,,,,,,,,,,,,,,
1745,0000-0003-4629-3817,https://doi.org/10.1063/1.478122,gyroid,,rheology,177.85000000000002,177.85000000000002,,,,,"CCC(C){[$][$]C\C=C(C)/C[$],[$]C\C=C(C)\C[$],[$]CC(C(C)=C)[$],[$]CC(C)(C=C)[$][$]}{[>][<]CCO[>][<]}[H]",9800.0,,10584.0,,1.08,,,,PI,,,,,,,,,0.61,,0.61,,,,,,PEO,,,,,,,,,0.39,,0.39,,,,,,,,,,,,,,,,,,,,,,,,,,,,,,,,,,,,,,,,,,,,,,,,,,,,,,,,,,,,,,,,,,,,,,,,,,,,,,,,,,,,,,,,,,,,,,,,,,,,,
1746,0000-0003-4629-3817,https://doi.org/10.1063/1.478122,gyroid,,rheology,178.85000000000002,178.85000000000002,,,,,"CCC(C){[$][$]C\C=C(C)/C[$],[$]C\C=C(C)\C[$],[$]CC(C(C)=C)[$],[$]CC(C)(C=C)[$][$]}{[>][<]CCO[>][<]}[H]",9800.0,,10584.0,,1.08,,,,PI,,,,,,,,,0.61,,0.61,,,,,,PEO,,,,,,,,,0.39,,0.39,,,,,,,,,,,,,,,,,,,,,,,,,,,,,,,,,,,,,,,,,,,,,,,,,,,,,,,,,,,,,,,,,,,,,,,,,,,,,,,,,,,,,,,,,,,,,,,,,,,,,
1747,0000-0003-4629-3817,https://doi.org/10.1063/1.478122,gyroid,,rheology,179.85000000000002,179.85000000000002,,,,,"CCC(C){[$][$]C\C=C(C)/C[$],[$]C\C=C(C)\C[$],[$]CC(C(C)=C)[$],[$]CC(C)(C=C)[$][$]}{[>][<]CCO[>][<]}[H]",9800.0,,10584.0,,1.08,,,,PI,,,,,,,,,0.61,,0.61,,,,,,PEO,,,,,,,,,0.39,,0.39,,,,,,,,,,,,,,,,,,,,,,,,,,,,,,,,,,,,,,,,,,,,,,,,,,,,,,,,,,,,,,,,,,,,,,,,,,,,,,,,,,,,,,,,,,,,,,,,,,,,,
1748,0000-0003-4629-3817,https://doi.org/10.1063/1.478122,gyroid,,rheology,180.85000000000002,180.85000000000002,,,,,"CCC(C){[$][$]C\C=C(C)/C[$],[$]C\C=C(C)\C[$],[$]CC(C(C)=C)[$],[$]CC(C)(C=C)[$][$]}{[>][<]CCO[>][<]}[H]",9800.0,,10584.0,,1.08,,,,PI,,,,,,,,,0.61,,0.61,,,,,,PEO,,,,,,,,,0.39,,0.39,,,,,,,,,,,,,,,,,,,,,,,,,,,,,,,,,,,,,,,,,,,,,,,,,,,,,,,,,,,,,,,,,,,,,,,,,,,,,,,,,,,,,,,,,,,,,,,,,,,,,
1749,0000-0003-4629-3817,https://doi.org/10.1063/1.478122,gyroid,,rheology,181.85000000000002,181.85000000000002,,,,,"CCC(C){[$][$]C\C=C(C)/C[$],[$]C\C=C(C)\C[$],[$]CC(C(C)=C)[$],[$]CC(C)(C=C)[$][$]}{[>][<]CCO[>][<]}[H]",9800.0,,10584.0,,1.08,,,,PI,,,,,,,,,0.61,,0.61,,,,,,PEO,,,,,,,,,0.39,,0.39,,,,,,,,,,,,,,,,,,,,,,,,,,,,,,,,,,,,,,,,,,,,,,,,,,,,,,,,,,,,,,,,,,,,,,,,,,,,,,,,,,,,,,,,,,,,,,,,,,,,,
1750,0000-0003-4629-3817,https://doi.org/10.1063/1.478122,gyroid,,rheology,182.85000000000002,182.85000000000002,,,,,"CCC(C){[$][$]C\C=C(C)/C[$],[$]C\C=C(C)\C[$],[$]CC(C(C)=C)[$],[$]CC(C)(C=C)[$][$]}{[>][<]CCO[>][<]}[H]",9800.0,,10584.0,,1.08,,,,PI,,,,,,,,,0.61,,0.61,,,,,,PEO,,,,,,,,,0.39,,0.39,,,,,,,,,,,,,,,,,,,,,,,,,,,,,,,,,,,,,,,,,,,,,,,,,,,,,,,,,,,,,,,,,,,,,,,,,,,,,,,,,,,,,,,,,,,,,,,,,,,,,
1751,0000-0003-4629-3817,https://doi.org/10.1063/1.478122,gyroid,,rheology,183.85000000000002,183.85000000000002,,,,,"CCC(C){[$][$]C\C=C(C)/C[$],[$]C\C=C(C)\C[$],[$]CC(C(C)=C)[$],[$]CC(C)(C=C)[$][$]}{[>][<]CCO[>][<]}[H]",9800.0,,10584.0,,1.08,,,,PI,,,,,,,,,0.61,,0.61,,,,,,PEO,,,,,,,,,0.39,,0.39,,,,,,,,,,,,,,,,,,,,,,,,,,,,,,,,,,,,,,,,,,,,,,,,,,,,,,,,,,,,,,,,,,,,,,,,,,,,,,,,,,,,,,,,,,,,,,,,,,,,,
1752,0000-0003-4629-3817,https://doi.org/10.1063/1.478122,gyroid,,rheology,184.85000000000002,184.85000000000002,,,,,"CCC(C){[$][$]C\C=C(C)/C[$],[$]C\C=C(C)\C[$],[$]CC(C(C)=C)[$],[$]CC(C)(C=C)[$][$]}{[>][<]CCO[>][<]}[H]",9800.0,,10584.0,,1.08,,,,PI,,,,,,,,,0.61,,0.61,,,,,,PEO,,,,,,,,,0.39,,0.39,,,,,,,,,,,,,,,,,,,,,,,,,,,,,,,,,,,,,,,,,,,,,,,,,,,,,,,,,,,,,,,,,,,,,,,,,,,,,,,,,,,,,,,,,,,,,,,,,,,,,
1753,0000-0003-4629-3817,https://doi.org/10.1063/1.478122,gyroid,,rheology,185.85000000000002,185.85000000000002,,,,,"CCC(C){[$][$]C\C=C(C)/C[$],[$]C\C=C(C)\C[$],[$]CC(C(C)=C)[$],[$]CC(C)(C=C)[$][$]}{[>][<]CCO[>][<]}[H]",9800.0,,10584.0,,1.08,,,,PI,,,,,,,,,0.61,,0.61,,,,,,PEO,,,,,,,,,0.39,,0.39,,,,,,,,,,,,,,,,,,,,,,,,,,,,,,,,,,,,,,,,,,,,,,,,,,,,,,,,,,,,,,,,,,,,,,,,,,,,,,,,,,,,,,,,,,,,,,,,,,,,,
1754,0000-0003-4629-3817,https://doi.org/10.1063/1.478122,gyroid,,rheology,186.85000000000002,186.85000000000002,,,,,"CCC(C){[$][$]C\C=C(C)/C[$],[$]C\C=C(C)\C[$],[$]CC(C(C)=C)[$],[$]CC(C)(C=C)[$][$]}{[>][<]CCO[>][<]}[H]",9800.0,,10584.0,,1.08,,,,PI,,,,,,,,,0.61,,0.61,,,,,,PEO,,,,,,,,,0.39,,0.39,,,,,,,,,,,,,,,,,,,,,,,,,,,,,,,,,,,,,,,,,,,,,,,,,,,,,,,,,,,,,,,,,,,,,,,,,,,,,,,,,,,,,,,,,,,,,,,,,,,,,
1755,0000-0003-4629-3817,https://doi.org/10.1063/1.478122,gyroid,,rheology,187.85000000000002,187.85000000000002,,,,,"CCC(C){[$][$]C\C=C(C)/C[$],[$]C\C=C(C)\C[$],[$]CC(C(C)=C)[$],[$]CC(C)(C=C)[$][$]}{[>][<]CCO[>][<]}[H]",9800.0,,10584.0,,1.08,,,,PI,,,,,,,,,0.61,,0.61,,,,,,PEO,,,,,,,,,0.39,,0.39,,,,,,,,,,,,,,,,,,,,,,,,,,,,,,,,,,,,,,,,,,,,,,,,,,,,,,,,,,,,,,,,,,,,,,,,,,,,,,,,,,,,,,,,,,,,,,,,,,,,,
1756,0000-0003-4629-3817,https://doi.org/10.1063/1.478122,gyroid,,rheology,188.85000000000002,188.85000000000002,,,,,"CCC(C){[$][$]C\C=C(C)/C[$],[$]C\C=C(C)\C[$],[$]CC(C(C)=C)[$],[$]CC(C)(C=C)[$][$]}{[>][<]CCO[>][<]}[H]",9800.0,,10584.0,,1.08,,,,PI,,,,,,,,,0.61,,0.61,,,,,,PEO,,,,,,,,,0.39,,0.39,,,,,,,,,,,,,,,,,,,,,,,,,,,,,,,,,,,,,,,,,,,,,,,,,,,,,,,,,,,,,,,,,,,,,,,,,,,,,,,,,,,,,,,,,,,,,,,,,,,,,
1757,0000-0003-4629-3817,https://doi.org/10.1063/1.478122,gyroid,,rheology,189.85000000000002,189.85000000000002,,,,,"CCC(C){[$][$]C\C=C(C)/C[$],[$]C\C=C(C)\C[$],[$]CC(C(C)=C)[$],[$]CC(C)(C=C)[$][$]}{[>][<]CCO[>][<]}[H]",9800.0,,10584.0,,1.08,,,,PI,,,,,,,,,0.61,,0.61,,,,,,PEO,,,,,,,,,0.39,,0.39,,,,,,,,,,,,,,,,,,,,,,,,,,,,,,,,,,,,,,,,,,,,,,,,,,,,,,,,,,,,,,,,,,,,,,,,,,,,,,,,,,,,,,,,,,,,,,,,,,,,,
1758,0000-0003-4629-3817,https://doi.org/10.1063/1.478122,gyroid,,rheology,190.85000000000002,190.85000000000002,,,,,"CCC(C){[$][$]C\C=C(C)/C[$],[$]C\C=C(C)\C[$],[$]CC(C(C)=C)[$],[$]CC(C)(C=C)[$][$]}{[>][<]CCO[>][<]}[H]",9800.0,,10584.0,,1.08,,,,PI,,,,,,,,,0.61,,0.61,,,,,,PEO,,,,,,,,,0.39,,0.39,,,,,,,,,,,,,,,,,,,,,,,,,,,,,,,,,,,,,,,,,,,,,,,,,,,,,,,,,,,,,,,,,,,,,,,,,,,,,,,,,,,,,,,,,,,,,,,,,,,,,
1759,0000-0003-4629-3817,https://doi.org/10.1063/1.478122,gyroid,,rheology,191.85000000000002,191.85000000000002,,,,,"CCC(C){[$][$]C\C=C(C)/C[$],[$]C\C=C(C)\C[$],[$]CC(C(C)=C)[$],[$]CC(C)(C=C)[$][$]}{[>][<]CCO[>][<]}[H]",9800.0,,10584.0,,1.08,,,,PI,,,,,,,,,0.61,,0.61,,,,,,PEO,,,,,,,,,0.39,,0.39,,,,,,,,,,,,,,,,,,,,,,,,,,,,,,,,,,,,,,,,,,,,,,,,,,,,,,,,,,,,,,,,,,,,,,,,,,,,,,,,,,,,,,,,,,,,,,,,,,,,,
1760,0000-0003-4629-3817,https://doi.org/10.1063/1.478122,gyroid,,rheology,192.85000000000002,192.85000000000002,,,,,"CCC(C){[$][$]C\C=C(C)/C[$],[$]C\C=C(C)\C[$],[$]CC(C(C)=C)[$],[$]CC(C)(C=C)[$][$]}{[>][<]CCO[>][<]}[H]",9800.0,,10584.0,,1.08,,,,PI,,,,,,,,,0.61,,0.61,,,,,,PEO,,,,,,,,,0.39,,0.39,,,,,,,,,,,,,,,,,,,,,,,,,,,,,,,,,,,,,,,,,,,,,,,,,,,,,,,,,,,,,,,,,,,,,,,,,,,,,,,,,,,,,,,,,,,,,,,,,,,,,
1761,0000-0003-4629-3817,https://doi.org/10.1063/1.478122,gyroid,,rheology,193.85000000000002,193.85000000000002,,,,,"CCC(C){[$][$]C\C=C(C)/C[$],[$]C\C=C(C)\C[$],[$]CC(C(C)=C)[$],[$]CC(C)(C=C)[$][$]}{[>][<]CCO[>][<]}[H]",9800.0,,10584.0,,1.08,,,,PI,,,,,,,,,0.61,,0.61,,,,,,PEO,,,,,,,,,0.39,,0.39,,,,,,,,,,,,,,,,,,,,,,,,,,,,,,,,,,,,,,,,,,,,,,,,,,,,,,,,,,,,,,,,,,,,,,,,,,,,,,,,,,,,,,,,,,,,,,,,,,,,,
1762,0000-0003-4629-3817,https://doi.org/10.1063/1.478122,gyroid,,rheology,194.85000000000002,194.85000000000002,,,,,"CCC(C){[$][$]C\C=C(C)/C[$],[$]C\C=C(C)\C[$],[$]CC(C(C)=C)[$],[$]CC(C)(C=C)[$][$]}{[>][<]CCO[>][<]}[H]",9800.0,,10584.0,,1.08,,,,PI,,,,,,,,,0.61,,0.61,,,,,,PEO,,,,,,,,,0.39,,0.39,,,,,,,,,,,,,,,,,,,,,,,,,,,,,,,,,,,,,,,,,,,,,,,,,,,,,,,,,,,,,,,,,,,,,,,,,,,,,,,,,,,,,,,,,,,,,,,,,,,,,
1763,0000-0003-4629-3817,https://doi.org/10.1063/1.478122,gyroid,,rheology,195.85000000000002,195.85000000000002,,,,,"CCC(C){[$][$]C\C=C(C)/C[$],[$]C\C=C(C)\C[$],[$]CC(C(C)=C)[$],[$]CC(C)(C=C)[$][$]}{[>][<]CCO[>][<]}[H]",9800.0,,10584.0,,1.08,,,,PI,,,,,,,,,0.61,,0.61,,,,,,PEO,,,,,,,,,0.39,,0.39,,,,,,,,,,,,,,,,,,,,,,,,,,,,,,,,,,,,,,,,,,,,,,,,,,,,,,,,,,,,,,,,,,,,,,,,,,,,,,,,,,,,,,,,,,,,,,,,,,,,,
1764,0000-0003-4629-3817,https://doi.org/10.1063/1.478122,gyroid,,rheology,196.85000000000002,196.85000000000002,,,,,"CCC(C){[$][$]C\C=C(C)/C[$],[$]C\C=C(C)\C[$],[$]CC(C(C)=C)[$],[$]CC(C)(C=C)[$][$]}{[>][<]CCO[>][<]}[H]",9800.0,,10584.0,,1.08,,,,PI,,,,,,,,,0.61,,0.61,,,,,,PEO,,,,,,,,,0.39,,0.39,,,,,,,,,,,,,,,,,,,,,,,,,,,,,,,,,,,,,,,,,,,,,,,,,,,,,,,,,,,,,,,,,,,,,,,,,,,,,,,,,,,,,,,,,,,,,,,,,,,,,
1765,0000-0003-4629-3817,https://doi.org/10.1063/1.478122,gyroid,,rheology,197.85000000000002,197.85000000000002,,,,,"CCC(C){[$][$]C\C=C(C)/C[$],[$]C\C=C(C)\C[$],[$]CC(C(C)=C)[$],[$]CC(C)(C=C)[$][$]}{[>][<]CCO[>][<]}[H]",9800.0,,10584.0,,1.08,,,,PI,,,,,,,,,0.61,,0.61,,,,,,PEO,,,,,,,,,0.39,,0.39,,,,,,,,,,,,,,,,,,,,,,,,,,,,,,,,,,,,,,,,,,,,,,,,,,,,,,,,,,,,,,,,,,,,,,,,,,,,,,,,,,,,,,,,,,,,,,,,,,,,,
1766,0000-0003-4629-3817,https://doi.org/10.1063/1.478122,gyroid,,rheology,198.85000000000002,198.85000000000002,,,,,"CCC(C){[$][$]C\C=C(C)/C[$],[$]C\C=C(C)\C[$],[$]CC(C(C)=C)[$],[$]CC(C)(C=C)[$][$]}{[>][<]CCO[>][<]}[H]",9800.0,,10584.0,,1.08,,,,PI,,,,,,,,,0.61,,0.61,,,,,,PEO,,,,,,,,,0.39,,0.39,,,,,,,,,,,,,,,,,,,,,,,,,,,,,,,,,,,,,,,,,,,,,,,,,,,,,,,,,,,,,,,,,,,,,,,,,,,,,,,,,,,,,,,,,,,,,,,,,,,,,
1767,0000-0003-4629-3817,https://doi.org/10.1063/1.478122,gyroid,,rheology,199.85000000000002,199.85000000000002,,,,,"CCC(C){[$][$]C\C=C(C)/C[$],[$]C\C=C(C)\C[$],[$]CC(C(C)=C)[$],[$]CC(C)(C=C)[$][$]}{[>][<]CCO[>][<]}[H]",9800.0,,10584.0,,1.08,,,,PI,,,,,,,,,0.61,,0.61,,,,,,PEO,,,,,,,,,0.39,,0.39,,,,,,,,,,,,,,,,,,,,,,,,,,,,,,,,,,,,,,,,,,,,,,,,,,,,,,,,,,,,,,,,,,,,,,,,,,,,,,,,,,,,,,,,,,,,,,,,,,,,,
1768,0000-0003-4629-3817,https://doi.org/10.1063/1.478122,gyroid,,rheology,200.85000000000002,200.85000000000002,,,,,"CCC(C){[$][$]C\C=C(C)/C[$],[$]C\C=C(C)\C[$],[$]CC(C(C)=C)[$],[$]CC(C)(C=C)[$][$]}{[>][<]CCO[>][<]}[H]",9800.0,,10584.0,,1.08,,,,PI,,,,,,,,,0.61,,0.61,,,,,,PEO,,,,,,,,,0.39,,0.39,,,,,,,,,,,,,,,,,,,,,,,,,,,,,,,,,,,,,,,,,,,,,,,,,,,,,,,,,,,,,,,,,,,,,,,,,,,,,,,,,,,,,,,,,,,,,,,,,,,,,
1769,0000-0003-4629-3817,https://doi.org/10.1063/1.478122,gyroid,,rheology,201.85000000000002,201.85000000000002,,,,,"CCC(C){[$][$]C\C=C(C)/C[$],[$]C\C=C(C)\C[$],[$]CC(C(C)=C)[$],[$]CC(C)(C=C)[$][$]}{[>][<]CCO[>][<]}[H]",9800.0,,10584.0,,1.08,,,,PI,,,,,,,,,0.61,,0.61,,,,,,PEO,,,,,,,,,0.39,,0.39,,,,,,,,,,,,,,,,,,,,,,,,,,,,,,,,,,,,,,,,,,,,,,,,,,,,,,,,,,,,,,,,,,,,,,,,,,,,,,,,,,,,,,,,,,,,,,,,,,,,,
1770,0000-0003-4629-3817,https://doi.org/10.1063/1.478122,gyroid,,rheology,202.85000000000002,202.85000000000002,,,,,"CCC(C){[$][$]C\C=C(C)/C[$],[$]C\C=C(C)\C[$],[$]CC(C(C)=C)[$],[$]CC(C)(C=C)[$][$]}{[>][<]CCO[>][<]}[H]",9800.0,,10584.0,,1.08,,,,PI,,,,,,,,,0.61,,0.61,,,,,,PEO,,,,,,,,,0.39,,0.39,,,,,,,,,,,,,,,,,,,,,,,,,,,,,,,,,,,,,,,,,,,,,,,,,,,,,,,,,,,,,,,,,,,,,,,,,,,,,,,,,,,,,,,,,,,,,,,,,,,,,
1771,0000-0003-4629-3817,https://doi.org/10.1063/1.478122,gyroid,,rheology,203.85000000000002,203.85000000000002,,,,,"CCC(C){[$][$]C\C=C(C)/C[$],[$]C\C=C(C)\C[$],[$]CC(C(C)=C)[$],[$]CC(C)(C=C)[$][$]}{[>][<]CCO[>][<]}[H]",9800.0,,10584.0,,1.08,,,,PI,,,,,,,,,0.61,,0.61,,,,,,PEO,,,,,,,,,0.39,,0.39,,,,,,,,,,,,,,,,,,,,,,,,,,,,,,,,,,,,,,,,,,,,,,,,,,,,,,,,,,,,,,,,,,,,,,,,,,,,,,,,,,,,,,,,,,,,,,,,,,,,,
1772,0000-0003-4629-3817,https://doi.org/10.1063/1.478122,gyroid,,rheology,204.85000000000002,204.85000000000002,,,,,"CCC(C){[$][$]C\C=C(C)/C[$],[$]C\C=C(C)\C[$],[$]CC(C(C)=C)[$],[$]CC(C)(C=C)[$][$]}{[>][<]CCO[>][<]}[H]",9800.0,,10584.0,,1.08,,,,PI,,,,,,,,,0.61,,0.61,,,,,,PEO,,,,,,,,,0.39,,0.39,,,,,,,,,,,,,,,,,,,,,,,,,,,,,,,,,,,,,,,,,,,,,,,,,,,,,,,,,,,,,,,,,,,,,,,,,,,,,,,,,,,,,,,,,,,,,,,,,,,,,
1773,0000-0003-4629-3817,https://doi.org/10.1063/1.478122,gyroid,,rheology,205.85000000000002,205.85000000000002,,,,,"CCC(C){[$][$]C\C=C(C)/C[$],[$]C\C=C(C)\C[$],[$]CC(C(C)=C)[$],[$]CC(C)(C=C)[$][$]}{[>][<]CCO[>][<]}[H]",9800.0,,10584.0,,1.08,,,,PI,,,,,,,,,0.61,,0.61,,,,,,PEO,,,,,,,,,0.39,,0.39,,,,,,,,,,,,,,,,,,,,,,,,,,,,,,,,,,,,,,,,,,,,,,,,,,,,,,,,,,,,,,,,,,,,,,,,,,,,,,,,,,,,,,,,,,,,,,,,,,,,,
1774,0000-0003-4629-3817,https://doi.org/10.1063/1.478122,gyroid,,rheology,206.85000000000002,206.85000000000002,,,,,"CCC(C){[$][$]C\C=C(C)/C[$],[$]C\C=C(C)\C[$],[$]CC(C(C)=C)[$],[$]CC(C)(C=C)[$][$]}{[>][<]CCO[>][<]}[H]",9800.0,,10584.0,,1.08,,,,PI,,,,,,,,,0.61,,0.61,,,,,,PEO,,,,,,,,,0.39,,0.39,,,,,,,,,,,,,,,,,,,,,,,,,,,,,,,,,,,,,,,,,,,,,,,,,,,,,,,,,,,,,,,,,,,,,,,,,,,,,,,,,,,,,,,,,,,,,,,,,,,,,
1775,0000-0003-4629-3817,https://doi.org/10.1063/1.478122,gyroid,,rheology,207.85000000000002,207.85000000000002,,,,,"CCC(C){[$][$]C\C=C(C)/C[$],[$]C\C=C(C)\C[$],[$]CC(C(C)=C)[$],[$]CC(C)(C=C)[$][$]}{[>][<]CCO[>][<]}[H]",9800.0,,10584.0,,1.08,,,,PI,,,,,,,,,0.61,,0.61,,,,,,PEO,,,,,,,,,0.39,,0.39,,,,,,,,,,,,,,,,,,,,,,,,,,,,,,,,,,,,,,,,,,,,,,,,,,,,,,,,,,,,,,,,,,,,,,,,,,,,,,,,,,,,,,,,,,,,,,,,,,,,,
1776,0000-0003-4629-3817,https://doi.org/10.1063/1.478122,gyroid,,rheology,208.85000000000002,208.85000000000002,,,,,"CCC(C){[$][$]C\C=C(C)/C[$],[$]C\C=C(C)\C[$],[$]CC(C(C)=C)[$],[$]CC(C)(C=C)[$][$]}{[>][<]CCO[>][<]}[H]",9800.0,,10584.0,,1.08,,,,PI,,,,,,,,,0.61,,0.61,,,,,,PEO,,,,,,,,,0.39,,0.39,,,,,,,,,,,,,,,,,,,,,,,,,,,,,,,,,,,,,,,,,,,,,,,,,,,,,,,,,,,,,,,,,,,,,,,,,,,,,,,,,,,,,,,,,,,,,,,,,,,,,
1777,0000-0003-4629-3817,https://doi.org/10.1063/1.478122,gyroid,,rheology,209.85000000000002,209.85000000000002,,,,,"CCC(C){[$][$]C\C=C(C)/C[$],[$]C\C=C(C)\C[$],[$]CC(C(C)=C)[$],[$]CC(C)(C=C)[$][$]}{[>][<]CCO[>][<]}[H]",9800.0,,10584.0,,1.08,,,,PI,,,,,,,,,0.61,,0.61,,,,,,PEO,,,,,,,,,0.39,,0.39,,,,,,,,,,,,,,,,,,,,,,,,,,,,,,,,,,,,,,,,,,,,,,,,,,,,,,,,,,,,,,,,,,,,,,,,,,,,,,,,,,,,,,,,,,,,,,,,,,,,,
1778,0000-0003-4629-3817,https://doi.org/10.1063/1.478122,gyroid,disordered,rheology,210.85000000000002,210.85000000000002,,,,,"CCC(C){[$][$]C\C=C(C)/C[$],[$]C\C=C(C)\C[$],[$]CC(C(C)=C)[$],[$]CC(C)(C=C)[$][$]}{[>][<]CCO[>][<]}[H]",9800.0,,10584.0,,1.08,,,,PI,,,,,,,,,0.61,,0.61,,,,,,PEO,,,,,,,,,0.39,,0.39,,,,,,,,,,,,,,,,,,,,,,,,,,,,,,,,,,,,,,,,,,,,,,,,,,,,,,,,,,,,,,,,,,,,,,,,,,,,,,,,,,,,,,,,,,,,,,,,,,,,,
1779,0000-0003-4629-3817,https://doi.org/10.1063/1.478122,gyroid,disordered,rheology,211.85000000000002,211.85000000000002,,,,,"CCC(C){[$][$]C\C=C(C)/C[$],[$]C\C=C(C)\C[$],[$]CC(C(C)=C)[$],[$]CC(C)(C=C)[$][$]}{[>][<]CCO[>][<]}[H]",9800.0,,10584.0,,1.08,,,,PI,,,,,,,,,0.61,,0.61,,,,,,PEO,,,,,,,,,0.39,,0.39,,,,,,,,,,,,,,,,,,,,,,,,,,,,,,,,,,,,,,,,,,,,,,,,,,,,,,,,,,,,,,,,,,,,,,,,,,,,,,,,,,,,,,,,,,,,,,,,,,,,,
1780,0000-0003-4629-3817,https://doi.org/10.1063/1.478122,gyroid,disordered,rheology,212.85000000000002,212.85000000000002,,,,Tabulated: 486K,"CCC(C){[$][$]C\C=C(C)/C[$],[$]C\C=C(C)\C[$],[$]CC(C(C)=C)[$],[$]CC(C)(C=C)[$][$]}{[>][<]CCO[>][<]}[H]",9800.0,,10584.0,,1.08,,,,PI,,,,,,,,,0.61,,0.61,,,,,,PEO,,,,,,,,,0.39,,0.39,,,,,,,,,,,,,,,,,,,,,,,,,,,,,,,,,,,,,,,,,,,,,,,,,,,,,,,,,,,,,,,,,,,,,,,,,,,,,,,,,,,,,,,,,,,,,,,,,,,,,
1781,0000-0003-4629-3817,https://doi.org/10.1063/1.478122,gyroid,disordered,rheology,213.85000000000002,213.85000000000002,,,,"""The ve25ical lines separate the high temperature disordered phase from the bicontinuous cubic phase ~Gyroid!.""","CCC(C){[$][$]C\C=C(C)/C[$],[$]C\C=C(C)\C[$],[$]CC(C(C)=C)[$],[$]CC(C)(C=C)[$][$]}{[>][<]CCO[>][<]}[H]",9800.0,,10584.0,,1.08,,,,PI,,,,,,,,,0.61,,0.61,,,,,,PEO,,,,,,,,,0.39,,0.39,,,,,,,,,,,,,,,,,,,,,,,,,,,,,,,,,,,,,,,,,,,,,,,,,,,,,,,,,,,,,,,,,,,,,,,,,,,,,,,,,,,,,,,,,,,,,,,,,,,,,
1782,0000-0003-4629-3817,https://doi.org/10.1063/1.478122,gyroid,disordered,rheology,214.85000000000002,214.85000000000002,,,,,"CCC(C){[$][$]C\C=C(C)/C[$],[$]C\C=C(C)\C[$],[$]CC(C(C)=C)[$],[$]CC(C)(C=C)[$][$]}{[>][<]CCO[>][<]}[H]",9800.0,,10584.0,,1.08,,,,PI,,,,,,,,,0.61,,0.61,,,,,,PEO,,,,,,,,,0.39,,0.39,,,,,,,,,,,,,,,,,,,,,,,,,,,,,,,,,,,,,,,,,,,,,,,,,,,,,,,,,,,,,,,,,,,,,,,,,,,,,,,,,,,,,,,,,,,,,,,,,,,,,
1783,0000-0003-4629-3817,https://doi.org/10.1063/1.478122,disordered,,rheology,215.85000000000002,215.85000000000002,,,,,"CCC(C){[$][$]C\C=C(C)/C[$],[$]C\C=C(C)\C[$],[$]CC(C(C)=C)[$],[$]CC(C)(C=C)[$][$]}{[>][<]CCO[>][<]}[H]",9800.0,,10584.0,,1.08,,,,PI,,,,,,,,,0.61,,0.61,,,,,,PEO,,,,,,,,,0.39,,0.39,,,,,,,,,,,,,,,,,,,,,,,,,,,,,,,,,,,,,,,,,,,,,,,,,,,,,,,,,,,,,,,,,,,,,,,,,,,,,,,,,,,,,,,,,,,,,,,,,,,,,
1784,0000-0003-4629-3817,https://doi.org/10.1063/1.478122,disordered,,rheology,216.85000000000002,216.85000000000002,,,,,"CCC(C){[$][$]C\C=C(C)/C[$],[$]C\C=C(C)\C[$],[$]CC(C(C)=C)[$],[$]CC(C)(C=C)[$][$]}{[>][<]CCO[>][<]}[H]",9800.0,,10584.0,,1.08,,,,PI,,,,,,,,,0.61,,0.61,,,,,,PEO,,,,,,,,,0.39,,0.39,,,,,,,,,,,,,,,,,,,,,,,,,,,,,,,,,,,,,,,,,,,,,,,,,,,,,,,,,,,,,,,,,,,,,,,,,,,,,,,,,,,,,,,,,,,,,,,,,,,,,
1785,0000-0003-4629-3817,https://doi.org/10.1063/1.478122,disordered,,rheology,217.85000000000002,217.85000000000002,,,,,"CCC(C){[$][$]C\C=C(C)/C[$],[$]C\C=C(C)\C[$],[$]CC(C(C)=C)[$],[$]CC(C)(C=C)[$][$]}{[>][<]CCO[>][<]}[H]",9800.0,,10584.0,,1.08,,,,PI,,,,,,,,,0.61,,0.61,,,,,,PEO,,,,,,,,,0.39,,0.39,,,,,,,,,,,,,,,,,,,,,,,,,,,,,,,,,,,,,,,,,,,,,,,,,,,,,,,,,,,,,,,,,,,,,,,,,,,,,,,,,,,,,,,,,,,,,,,,,,,,,
1786,0000-0003-4629-3817,https://doi.org/10.1063/1.478122,disordered,,rheology,218.85000000000002,218.85000000000002,,,,,"CCC(C){[$][$]C\C=C(C)/C[$],[$]C\C=C(C)\C[$],[$]CC(C(C)=C)[$],[$]CC(C)(C=C)[$][$]}{[>][<]CCO[>][<]}[H]",9800.0,,10584.0,,1.08,,,,PI,,,,,,,,,0.61,,0.61,,,,,,PEO,,,,,,,,,0.39,,0.39,,,,,,,,,,,,,,,,,,,,,,,,,,,,,,,,,,,,,,,,,,,,,,,,,,,,,,,,,,,,,,,,,,,,,,,,,,,,,,,,,,,,,,,,,,,,,,,,,,,,,
1787,0000-0003-4629-3817,https://doi.org/10.1063/1.478122,disordered,,rheology,219.85000000000002,219.85000000000002,,,,,"CCC(C){[$][$]C\C=C(C)/C[$],[$]C\C=C(C)\C[$],[$]CC(C(C)=C)[$],[$]CC(C)(C=C)[$][$]}{[>][<]CCO[>][<]}[H]",9800.0,,10584.0,,1.08,,,,PI,,,,,,,,,0.61,,0.61,,,,,,PEO,,,,,,,,,0.39,,0.39,,,,,,,,,,,,,,,,,,,,,,,,,,,,,,,,,,,,,,,,,,,,,,,,,,,,,,,,,,,,,,,,,,,,,,,,,,,,,,,,,,,,,,,,,,,,,,,,,,,,,
1788,0000-0003-4629-3817,https://doi.org/10.1063/1.478122,disordered,,rheology,220.85000000000002,220.85000000000002,,,,,"CCC(C){[$][$]C\C=C(C)/C[$],[$]C\C=C(C)\C[$],[$]CC(C(C)=C)[$],[$]CC(C)(C=C)[$][$]}{[>][<]CCO[>][<]}[H]",9800.0,,10584.0,,1.08,,,,PI,,,,,,,,,0.61,,0.61,,,,,,PEO,,,,,,,,,0.39,,0.39,,,,,,,,,,,,,,,,,,,,,,,,,,,,,,,,,,,,,,,,,,,,,,,,,,,,,,,,,,,,,,,,,,,,,,,,,,,,,,,,,,,,,,,,,,,,,,,,,,,,,
1789,0000-0003-4629-3817,https://doi.org/10.1063/1.478122,disordered,,rheology,221.85000000000002,221.85000000000002,,,,,"CCC(C){[$][$]C\C=C(C)/C[$],[$]C\C=C(C)\C[$],[$]CC(C(C)=C)[$],[$]CC(C)(C=C)[$][$]}{[>][<]CCO[>][<]}[H]",9800.0,,10584.0,,1.08,,,,PI,,,,,,,,,0.61,,0.61,,,,,,PEO,,,,,,,,,0.39,,0.39,,,,,,,,,,,,,,,,,,,,,,,,,,,,,,,,,,,,,,,,,,,,,,,,,,,,,,,,,,,,,,,,,,,,,,,,,,,,,,,,,,,,,,,,,,,,,,,,,,,,,
1790,0000-0003-4629-3817,https://doi.org/10.1063/1.478122,disordered,,rheology,222.85000000000002,222.85000000000002,,,,,"CCC(C){[$][$]C\C=C(C)/C[$],[$]C\C=C(C)\C[$],[$]CC(C(C)=C)[$],[$]CC(C)(C=C)[$][$]}{[>][<]CCO[>][<]}[H]",9800.0,,10584.0,,1.08,,,,PI,,,,,,,,,0.61,,0.61,,,,,,PEO,,,,,,,,,0.39,,0.39,,,,,,,,,,,,,,,,,,,,,,,,,,,,,,,,,,,,,,,,,,,,,,,,,,,,,,,,,,,,,,,,,,,,,,,,,,,,,,,,,,,,,,,,,,,,,,,,,,,,,
2793,0000-0003-4629-3817,https://doi.org/10.1021/ma001957p,lamellar,,rheology,42.81577212644601,42.81577212644601,,,,"Sample PEO-PI 7-2, Figure 5","[H]{[>][>]CCO[<][<]}{[$][$]C\C=C(C)/C[$],[$]C\C=C(C)\C[$],[$]CC(C(C)=C)[$],[$]CC(C)(C=C)[$][$]}C(C)CC",8950.0,,9039.5,,1.01,,,,PEO,,,,,,,,,0.766,,0.766,,,,,,PI,,,,,,,,,0.23399999999999999,,0.23399999999999999,,,,,,,,,,,,,,,,,,,,,,,,,,,,,,,,,,,,,,,,,,,,,,,,,,,,,,,,,,,,,,,,,,,,,,,,,,,,,,,,,,,,,,,,,,,,,,,,,,,,,
2794,0000-0003-4629-3817,https://doi.org/10.1021/ma001957p,lamellar,,rheology,44.96758119980302,44.96758119980302,,,,"""Temperature dependence of the storage modulus obtained on heating the PEO-PI 7-2 copolymer (sample 24 from Table 1)""","[H]{[>][>]CCO[<][<]}{[$][$]C\C=C(C)/C[$],[$]C\C=C(C)\C[$],[$]CC(C(C)=C)[$],[$]CC(C)(C=C)[$][$]}C(C)CC",8950.0,,9039.5,,1.01,,,,PEO,,,,,,,,,0.766,,0.766,,,,,,PI,,,,,,,,,0.23399999999999999,,0.23399999999999999,,,,,,,,,,,,,,,,,,,,,,,,,,,,,,,,,,,,,,,,,,,,,,,,,,,,,,,,,,,,,,,,,,,,,,,,,,,,,,,,,,,,,,,,,,,,,,,,,,,,,
2795,0000-0003-4629-3817,https://doi.org/10.1021/ma001957p,lamellar,,rheology,47.120532725548,47.120532725548,,,,,"[H]{[>][>]CCO[<][<]}{[$][$]C\C=C(C)/C[$],[$]C\C=C(C)\C[$],[$]CC(C(C)=C)[$],[$]CC(C)(C=C)[$][$]}C(C)CC",8950.0,,9039.5,,1.01,,,,PEO,,,,,,,,,0.766,,0.766,,,,,,PI,,,,,,,,,0.23399999999999999,,0.23399999999999999,,,,,,,,,,,,,,,,,,,,,,,,,,,,,,,,,,,,,,,,,,,,,,,,,,,,,,,,,,,,,,,,,,,,,,,,,,,,,,,,,,,,,,,,,,,,,,,,,,,,,
2796,0000-0003-4629-3817,https://doi.org/10.1021/ma001957p,lamellar,,rheology,48.666842033108026,48.666842033108026,,,,,"[H]{[>][>]CCO[<][<]}{[$][$]C\C=C(C)/C[$],[$]C\C=C(C)\C[$],[$]CC(C(C)=C)[$],[$]CC(C)(C=C)[$][$]}C(C)CC",8950.0,,9039.5,,1.01,,,,PEO,,,,,,,,,0.766,,0.766,,,,,,PI,,,,,,,,,0.23399999999999999,,0.23399999999999999,,,,,,,,,,,,,,,,,,,,,,,,,,,,,,,,,,,,,,,,,,,,,,,,,,,,,,,,,,,,,,,,,,,,,,,,,,,,,,,,,,,,,,,,,,,,,,,,,,,,,
2797,0000-0003-4629-3817,https://doi.org/10.1021/ma001957p,lamellar,,rheology,49.61793364636503,49.61793364636503,,,,,"[H]{[>][>]CCO[<][<]}{[$][$]C\C=C(C)/C[$],[$]C\C=C(C)\C[$],[$]CC(C(C)=C)[$],[$]CC(C)(C=C)[$][$]}C(C)CC",8950.0,,9039.5,,1.01,,,,PEO,,,,,,,,,0.766,,0.766,,,,,,PI,,,,,,,,,0.23399999999999999,,0.23399999999999999,,,,,,,,,,,,,,,,,,,,,,,,,,,,,,,,,,,,,,,,,,,,,,,,,,,,,,,,,,,,,,,,,,,,,,,,,,,,,,,,,,,,,,,,,,,,,,,,,,,,,
2798,0000-0003-4629-3817,https://doi.org/10.1021/ma001957p,lamellar,cylinder,rheology,50.642142212473004,50.642142212473004,,,,,"[H]{[>][>]CCO[<][<]}{[$][$]C\C=C(C)/C[$],[$]C\C=C(C)\C[$],[$]CC(C(C)=C)[$],[$]CC(C)(C=C)[$][$]}C(C)CC",8950.0,,9039.5,,1.01,,,,PEO,,,,,,,,,0.766,,0.766,,,,,,PI,,,,,,,,,0.23399999999999999,,0.23399999999999999,,,,,,,,,,,,,,,,,,,,,,,,,,,,,,,,,,,,,,,,,,,,,,,,,,,,,,,,,,,,,,,,,,,,,,,,,,,,,,,,,,,,,,,,,,,,,,,,,,,,,
2799,0000-0003-4629-3817,https://doi.org/10.1021/ma001957p,lamellar,cylinder,rheology,52.26271092527202,52.26271092527202,,,,,"[H]{[>][>]CCO[<][<]}{[$][$]C\C=C(C)/C[$],[$]C\C=C(C)\C[$],[$]CC(C(C)=C)[$],[$]CC(C)(C=C)[$][$]}C(C)CC",8950.0,,9039.5,,1.01,,,,PEO,,,,,,,,,0.766,,0.766,,,,,,PI,,,,,,,,,0.23399999999999999,,0.23399999999999999,,,,,,,,,,,,,,,,,,,,,,,,,,,,,,,,,,,,,,,,,,,,,,,,,,,,,,,,,,,,,,,,,,,,,,,,,,,,,,,,,,,,,,,,,,,,,,,,,,,,,
2800,0000-0003-4629-3817,https://doi.org/10.1021/ma001957p,lamellar,cylinder,rheology,53.84557870925704,53.84557870925704,,,,,"[H]{[>][>]CCO[<][<]}{[$][$]C\C=C(C)/C[$],[$]C\C=C(C)\C[$],[$]CC(C(C)=C)[$],[$]CC(C)(C=C)[$][$]}C(C)CC",8950.0,,9039.5,,1.01,,,,PEO,,,,,,,,,0.766,,0.766,,,,,,PI,,,,,,,,,0.23399999999999999,,0.23399999999999999,,,,,,,,,,,,,,,,,,,,,,,,,,,,,,,,,,,,,,,,,,,,,,,,,,,,,,,,,,,,,,,,,,,,,,,,,,,,,,,,,,,,,,,,,,,,,,,,,,,,,
2801,0000-0003-4629-3817,https://doi.org/10.1021/ma001957p,lamellar,cylinder,rheology,54.49449166580905,54.49449166580905,,,,,"[H]{[>][>]CCO[<][<]}{[$][$]C\C=C(C)/C[$],[$]C\C=C(C)\C[$],[$]CC(C(C)=C)[$],[$]CC(C)(C=C)[$][$]}C(C)CC",8950.0,,9039.5,,1.01,,,,PEO,,,,,,,,,0.766,,0.766,,,,,,PI,,,,,,,,,0.23399999999999999,,0.23399999999999999,,,,,,,,,,,,,,,,,,,,,,,,,,,,,,,,,,,,,,,,,,,,,,,,,,,,,,,,,,,,,,,,,,,,,,,,,,,,,,,,,,,,,,,,,,,,,,,,,,,,,
2802,0000-0003-4629-3817,https://doi.org/10.1021/ma001957p,lamellar,cylinder,rheology,55.731767602335026,55.731767602335026,,,,Tabulated: 328K,"[H]{[>][>]CCO[<][<]}{[$][$]C\C=C(C)/C[$],[$]C\C=C(C)\C[$],[$]CC(C(C)=C)[$],[$]CC(C)(C=C)[$][$]}C(C)CC",8950.0,,9039.5,,1.01,,,,PEO,,,,,,,,,0.766,,0.766,,,,,,PI,,,,,,,,,0.23399999999999999,,0.23399999999999999,,,,,,,,,,,,,,,,,,,,,,,,,,,,,,,,,,,,,,,,,,,,,,,,,,,,,,,,,,,,,,,,,,,,,,,,,,,,,,,,,,,,,,,,,,,,,,,,,,,,,
2803,0000-0003-4629-3817,https://doi.org/10.1021/ma001957p,cylinder,,rheology,56.663437524991025,56.663437524991025,,,,,"[H]{[>][>]CCO[<][<]}{[$][$]C\C=C(C)/C[$],[$]C\C=C(C)\C[$],[$]CC(C(C)=C)[$],[$]CC(C)(C=C)[$][$]}C(C)CC",8950.0,,9039.5,,1.01,,,,PEO,,,,,,,,,0.766,,0.766,,,,,,PI,,,,,,,,,0.23399999999999999,,0.23399999999999999,,,,,,,,,,,,,,,,,,,,,,,,,,,,,,,,,,,,,,,,,,,,,,,,,,,,,,,,,,,,,,,,,,,,,,,,,,,,,,,,,,,,,,,,,,,,,,,,,,,,,
2804,0000-0003-4629-3817,https://doi.org/10.1021/ma001957p,cylinder,,rheology,59.115140350275,59.115140350275,,,,,"[H]{[>][>]CCO[<][<]}{[$][$]C\C=C(C)/C[$],[$]C\C=C(C)\C[$],[$]CC(C(C)=C)[$],[$]CC(C)(C=C)[$][$]}C(C)CC",8950.0,,9039.5,,1.01,,,,PEO,,,,,,,,,0.766,,0.766,,,,,,PI,,,,,,,,,0.23399999999999999,,0.23399999999999999,,,,,,,,,,,,,,,,,,,,,,,,,,,,,,,,,,,,,,,,,,,,,,,,,,,,,,,,,,,,,,,,,,,,,,,,,,,,,,,,,,,,,,,,,,,,,,,,,,,,,
2805,0000-0003-4629-3817,https://doi.org/10.1021/ma001957p,cylinder,,rheology,61.26123716169104,61.26123716169104,,,,,"[H]{[>][>]CCO[<][<]}{[$][$]C\C=C(C)/C[$],[$]C\C=C(C)\C[$],[$]CC(C(C)=C)[$],[$]CC(C)(C=C)[$][$]}C(C)CC",8950.0,,9039.5,,1.01,,,,PEO,,,,,,,,,0.766,,0.766,,,,,,PI,,,,,,,,,0.23399999999999999,,0.23399999999999999,,,,,,,,,,,,,,,,,,,,,,,,,,,,,,,,,,,,,,,,,,,,,,,,,,,,,,,,,,,,,,,,,,,,,,,,,,,,,,,,,,,,,,,,,,,,,,,,,,,,,
2806,0000-0003-4629-3817,https://doi.org/10.1021/ma001957p,cylinder,,rheology,64.02197335801003,64.02197335801003,,,,,"[H]{[>][>]CCO[<][<]}{[$][$]C\C=C(C)/C[$],[$]C\C=C(C)\C[$],[$]CC(C(C)=C)[$],[$]CC(C)(C=C)[$][$]}C(C)CC",8950.0,,9039.5,,1.01,,,,PEO,,,,,,,,,0.766,,0.766,,,,,,PI,,,,,,,,,0.23399999999999999,,0.23399999999999999,,,,,,,,,,,,,,,,,,,,,,,,,,,,,,,,,,,,,,,,,,,,,,,,,,,,,,,,,,,,,,,,,,,,,,,,,,,,,,,,,,,,,,,,,,,,,,,,,,,,,
2807,0000-0003-4629-3817,https://doi.org/10.1021/ma001957p,cylinder,,rheology,66.78270955432902,66.78270955432902,,,,,"[H]{[>][>]CCO[<][<]}{[$][$]C\C=C(C)/C[$],[$]C\C=C(C)\C[$],[$]CC(C(C)=C)[$],[$]CC(C)(C=C)[$][$]}C(C)CC",8950.0,,9039.5,,1.01,,,,PEO,,,,,,,,,0.766,,0.766,,,,,,PI,,,,,,,,,0.23399999999999999,,0.23399999999999999,,,,,,,,,,,,,,,,,,,,,,,,,,,,,,,,,,,,,,,,,,,,,,,,,,,,,,,,,,,,,,,,,,,,,,,,,,,,,,,,,,,,,,,,,,,,,,,,,,,,,
2808,0000-0003-4629-3817,https://doi.org/10.1021/ma001957p,cylinder,,rheology,68.92994881813303,68.92994881813303,,,,,"[H]{[>][>]CCO[<][<]}{[$][$]C\C=C(C)/C[$],[$]C\C=C(C)\C[$],[$]CC(C(C)=C)[$],[$]CC(C)(C=C)[$][$]}C(C)CC",8950.0,,9039.5,,1.01,,,,PEO,,,,,,,,,0.766,,0.766,,,,,,PI,,,,,,,,,0.23399999999999999,,0.23399999999999999,,,,,,,,,,,,,,,,,,,,,,,,,,,,,,,,,,,,,,,,,,,,,,,,,,,,,,,,,,,,,,,,,,,,,,,,,,,,,,,,,,,,,,,,,,,,,,,,,,,,,
2809,0000-0003-4629-3817,https://doi.org/10.1021/ma001957p,cylinder,,rheology,71.99743348070905,71.99743348070905,,,,,"[H]{[>][>]CCO[<][<]}{[$][$]C\C=C(C)/C[$],[$]C\C=C(C)\C[$],[$]CC(C(C)=C)[$],[$]CC(C)(C=C)[$][$]}C(C)CC",8950.0,,9039.5,,1.01,,,,PEO,,,,,,,,,0.766,,0.766,,,,,,PI,,,,,,,,,0.23399999999999999,,0.23399999999999999,,,,,,,,,,,,,,,,,,,,,,,,,,,,,,,,,,,,,,,,,,,,,,,,,,,,,,,,,,,,,,,,,,,,,,,,,,,,,,,,,,,,,,,,,,,,,,,,,,,,,
2810,0000-0003-4629-3817,https://doi.org/10.1021/ma001957p,cylinder,,rheology,74.144672744513,74.144672744513,,,,,"[H]{[>][>]CCO[<][<]}{[$][$]C\C=C(C)/C[$],[$]C\C=C(C)\C[$],[$]CC(C(C)=C)[$],[$]CC(C)(C=C)[$][$]}C(C)CC",8950.0,,9039.5,,1.01,,,,PEO,,,,,,,,,0.766,,0.766,,,,,,PI,,,,,,,,,0.23399999999999999,,0.23399999999999999,,,,,,,,,,,,,,,,,,,,,,,,,,,,,,,,,,,,,,,,,,,,,,,,,,,,,,,,,,,,,,,,,,,,,,,,,,,,,,,,,,,,,,,,,,,,,,,,,,,,,
2811,0000-0003-4629-3817,https://doi.org/10.1021/ma001957p,cylinder,,rheology,76.90655139322001,76.90655139322001,,,,,"[H]{[>][>]CCO[<][<]}{[$][$]C\C=C(C)/C[$],[$]C\C=C(C)\C[$],[$]CC(C(C)=C)[$],[$]CC(C)(C=C)[$][$]}C(C)CC",8950.0,,9039.5,,1.01,,,,PEO,,,,,,,,,0.766,,0.766,,,,,,PI,,,,,,,,,0.23399999999999999,,0.23399999999999999,,,,,,,,,,,,,,,,,,,,,,,,,,,,,,,,,,,,,,,,,,,,,,,,,,,,,,,,,,,,,,,,,,,,,,,,,,,,,,,,,,,,,,,,,,,,,,,,,,,,,
2812,0000-0003-4629-3817,https://doi.org/10.1021/ma001957p,cylinder,,rheology,79.667287589539,79.667287589539,,,,,"[H]{[>][>]CCO[<][<]}{[$][$]C\C=C(C)/C[$],[$]C\C=C(C)\C[$],[$]CC(C(C)=C)[$],[$]CC(C)(C=C)[$][$]}C(C)CC",8950.0,,9039.5,,1.01,,,,PEO,,,,,,,,,0.766,,0.766,,,,,,PI,,,,,,,,,0.23399999999999999,,0.23399999999999999,,,,,,,,,,,,,,,,,,,,,,,,,,,,,,,,,,,,,,,,,,,,,,,,,,,,,,,,,,,,,,,,,,,,,,,,,,,,,,,,,,,,,,,,,,,,,,,,,,,,,
2813,0000-0003-4629-3817,https://doi.org/10.1021/ma001957p,cylinder,,rheology,81.20102992082803,81.20102992082803,,,,,"[H]{[>][>]CCO[<][<]}{[$][$]C\C=C(C)/C[$],[$]C\C=C(C)\C[$],[$]CC(C(C)=C)[$],[$]CC(C)(C=C)[$][$]}C(C)CC",8950.0,,9039.5,,1.01,,,,PEO,,,,,,,,,0.766,,0.766,,,,,,PI,,,,,,,,,0.23399999999999999,,0.23399999999999999,,,,,,,,,,,,,,,,,,,,,,,,,,,,,,,,,,,,,,,,,,,,,,,,,,,,,,,,,,,,,,,,,,,,,,,,,,,,,,,,,,,,,,,,,,,,,,,,,,,,,
2814,0000-0003-4629-3817,https://doi.org/10.1021/ma001957p,cylinder,,rheology,84.268514583404,84.268514583404,,,,,"[H]{[>][>]CCO[<][<]}{[$][$]C\C=C(C)/C[$],[$]C\C=C(C)\C[$],[$]CC(C(C)=C)[$],[$]CC(C)(C=C)[$][$]}C(C)CC",8950.0,,9039.5,,1.01,,,,PEO,,,,,,,,,0.766,,0.766,,,,,,PI,,,,,,,,,0.23399999999999999,,0.23399999999999999,,,,,,,,,,,,,,,,,,,,,,,,,,,,,,,,,,,,,,,,,,,,,,,,,,,,,,,,,,,,,,,,,,,,,,,,,,,,,,,,,,,,,,,,,,,,,,,,,,,,,
2815,0000-0003-4629-3817,https://doi.org/10.1021/ma001957p,cylinder,,rheology,87.64274771223904,87.64274771223904,,,,,"[H]{[>][>]CCO[<][<]}{[$][$]C\C=C(C)/C[$],[$]C\C=C(C)\C[$],[$]CC(C(C)=C)[$],[$]CC(C)(C=C)[$][$]}C(C)CC",8950.0,,9039.5,,1.01,,,,PEO,,,,,,,,,0.766,,0.766,,,,,,PI,,,,,,,,,0.23399999999999999,,0.23399999999999999,,,,,,,,,,,,,,,,,,,,,,,,,,,,,,,,,,,,,,,,,,,,,,,,,,,,,,,,,,,,,,,,,,,,,,,,,,,,,,,,,,,,,,,,,,,,,,,,,,,,,
2816,0000-0003-4629-3817,https://doi.org/10.1021/ma001957p,cylinder,,rheology,90.40348390855803,90.40348390855803,,,,,"[H]{[>][>]CCO[<][<]}{[$][$]C\C=C(C)/C[$],[$]C\C=C(C)\C[$],[$]CC(C(C)=C)[$],[$]CC(C)(C=C)[$][$]}C(C)CC",8950.0,,9039.5,,1.01,,,,PEO,,,,,,,,,0.766,,0.766,,,,,,PI,,,,,,,,,0.23399999999999999,,0.23399999999999999,,,,,,,,,,,,,,,,,,,,,,,,,,,,,,,,,,,,,,,,,,,,,,,,,,,,,,,,,,,,,,,,,,,,,,,,,,,,,,,,,,,,,,,,,,,,,,,,,,,,,
2817,0000-0003-4629-3817,https://doi.org/10.1021/ma001957p,cylinder,,rheology,92.85747163861902,92.85747163861902,,,,,"[H]{[>][>]CCO[<][<]}{[$][$]C\C=C(C)/C[$],[$]C\C=C(C)\C[$],[$]CC(C(C)=C)[$],[$]CC(C)(C=C)[$][$]}C(C)CC",8950.0,,9039.5,,1.01,,,,PEO,,,,,,,,,0.766,,0.766,,,,,,PI,,,,,,,,,0.23399999999999999,,0.23399999999999999,,,,,,,,,,,,,,,,,,,,,,,,,,,,,,,,,,,,,,,,,,,,,,,,,,,,,,,,,,,,,,,,,,,,,,,,,,,,,,,,,,,,,,,,,,,,,,,,,,,,,
2818,0000-0003-4629-3817,https://doi.org/10.1021/ma001957p,cylinder,,rheology,95.92609875358403,95.92609875358403,,,,,"[H]{[>][>]CCO[<][<]}{[$][$]C\C=C(C)/C[$],[$]C\C=C(C)\C[$],[$]CC(C(C)=C)[$],[$]CC(C)(C=C)[$][$]}C(C)CC",8950.0,,9039.5,,1.01,,,,PEO,,,,,,,,,0.766,,0.766,,,,,,PI,,,,,,,,,0.23399999999999999,,0.23399999999999999,,,,,,,,,,,,,,,,,,,,,,,,,,,,,,,,,,,,,,,,,,,,,,,,,,,,,,,,,,,,,,,,,,,,,,,,,,,,,,,,,,,,,,,,,,,,,,,,,,,,,
2819,0000-0003-4629-3817,https://doi.org/10.1021/ma001957p,cylinder,,rheology,99.60822280106402,99.60822280106402,,,,,"[H]{[>][>]CCO[<][<]}{[$][$]C\C=C(C)/C[$],[$]C\C=C(C)\C[$],[$]CC(C(C)=C)[$],[$]CC(C)(C=C)[$][$]}C(C)CC",8950.0,,9039.5,,1.01,,,,PEO,,,,,,,,,0.766,,0.766,,,,,,PI,,,,,,,,,0.23399999999999999,,0.23399999999999999,,,,,,,,,,,,,,,,,,,,,,,,,,,,,,,,,,,,,,,,,,,,,,,,,,,,,,,,,,,,,,,,,,,,,,,,,,,,,,,,,,,,,,,,,,,,,,,,,,,,,
2820,0000-0003-4629-3817,https://doi.org/10.1021/ma001957p,cylinder,,rheology,101.75660451725605,101.75660451725605,,,,,"[H]{[>][>]CCO[<][<]}{[$][$]C\C=C(C)/C[$],[$]C\C=C(C)\C[$],[$]CC(C(C)=C)[$],[$]CC(C)(C=C)[$][$]}C(C)CC",8950.0,,9039.5,,1.01,,,,PEO,,,,,,,,,0.766,,0.766,,,,,,PI,,,,,,,,,0.23399999999999999,,0.23399999999999999,,,,,,,,,,,,,,,,,,,,,,,,,,,,,,,,,,,,,,,,,,,,,,,,,,,,,,,,,,,,,,,,,,,,,,,,,,,,,,,,,,,,,,,,,,,,,,,,,,,,,
2821,0000-0003-4629-3817,https://doi.org/10.1021/ma001957p,cylinder,,rheology,104.21173469970603,104.21173469970603,,,,,"[H]{[>][>]CCO[<][<]}{[$][$]C\C=C(C)/C[$],[$]C\C=C(C)\C[$],[$]CC(C(C)=C)[$],[$]CC(C)(C=C)[$][$]}C(C)CC",8950.0,,9039.5,,1.01,,,,PEO,,,,,,,,,0.766,,0.766,,,,,,PI,,,,,,,,,0.23399999999999999,,0.23399999999999999,,,,,,,,,,,,,,,,,,,,,,,,,,,,,,,,,,,,,,,,,,,,,,,,,,,,,,,,,,,,,,,,,,,,,,,,,,,,,,,,,,,,,,,,,,,,,,,,,,,,,
2822,0000-0003-4629-3817,https://doi.org/10.1021/ma001957p,cylinder,,rheology,106.66572242976702,106.66572242976702,,,,,"[H]{[>][>]CCO[<][<]}{[$][$]C\C=C(C)/C[$],[$]C\C=C(C)\C[$],[$]CC(C(C)=C)[$],[$]CC(C)(C=C)[$][$]}C(C)CC",8950.0,,9039.5,,1.01,,,,PEO,,,,,,,,,0.766,,0.766,,,,,,PI,,,,,,,,,0.23399999999999999,,0.23399999999999999,,,,,,,,,,,,,,,,,,,,,,,,,,,,,,,,,,,,,,,,,,,,,,,,,,,,,,,,,,,,,,,,,,,,,,,,,,,,,,,,,,,,,,,,,,,,,,,,,,,,,
2823,0000-0003-4629-3817,https://doi.org/10.1021/ma001957p,cylinder,,rheology,109.11971015982903,109.11971015982903,,,,,"[H]{[>][>]CCO[<][<]}{[$][$]C\C=C(C)/C[$],[$]C\C=C(C)\C[$],[$]CC(C(C)=C)[$],[$]CC(C)(C=C)[$][$]}C(C)CC",8950.0,,9039.5,,1.01,,,,PEO,,,,,,,,,0.766,,0.766,,,,,,PI,,,,,,,,,0.23399999999999999,,0.23399999999999999,,,,,,,,,,,,,,,,,,,,,,,,,,,,,,,,,,,,,,,,,,,,,,,,,,,,,,,,,,,,,,,,,,,,,,,,,,,,,,,,,,,,,,,,,,,,,,,,,,,,,
2824,0000-0003-4629-3817,https://doi.org/10.1021/ma001957p,cylinder,,rheology,111.57369788989001,111.57369788989001,,,,,"[H]{[>][>]CCO[<][<]}{[$][$]C\C=C(C)/C[$],[$]C\C=C(C)\C[$],[$]CC(C(C)=C)[$],[$]CC(C)(C=C)[$][$]}C(C)CC",8950.0,,9039.5,,1.01,,,,PEO,,,,,,,,,0.766,,0.766,,,,,,PI,,,,,,,,,0.23399999999999999,,0.23399999999999999,,,,,,,,,,,,,,,,,,,,,,,,,,,,,,,,,,,,,,,,,,,,,,,,,,,,,,,,,,,,,,,,,,,,,,,,,,,,,,,,,,,,,,,,,,,,,,,,,,,,,
2825,0000-0003-4629-3817,https://doi.org/10.1021/ma001957p,cylinder,,rheology,114.641182552467,114.641182552467,,,,,"[H]{[>][>]CCO[<][<]}{[$][$]C\C=C(C)/C[$],[$]C\C=C(C)\C[$],[$]CC(C(C)=C)[$],[$]CC(C)(C=C)[$][$]}C(C)CC",8950.0,,9039.5,,1.01,,,,PEO,,,,,,,,,0.766,,0.766,,,,,,PI,,,,,,,,,0.23399999999999999,,0.23399999999999999,,,,,,,,,,,,,,,,,,,,,,,,,,,,,,,,,,,,,,,,,,,,,,,,,,,,,,,,,,,,,,,,,,,,,,,,,,,,,,,,,,,,,,,,,,,,,,,,,,,,,
2826,0000-0003-4629-3817,https://doi.org/10.1021/ma001957p,cylinder,,rheology,116.78842181627004,116.78842181627004,,,,,"[H]{[>][>]CCO[<][<]}{[$][$]C\C=C(C)/C[$],[$]C\C=C(C)\C[$],[$]CC(C(C)=C)[$],[$]CC(C)(C=C)[$][$]}C(C)CC",8950.0,,9039.5,,1.01,,,,PEO,,,,,,,,,0.766,,0.766,,,,,,PI,,,,,,,,,0.23399999999999999,,0.23399999999999999,,,,,,,,,,,,,,,,,,,,,,,,,,,,,,,,,,,,,,,,,,,,,,,,,,,,,,,,,,,,,,,,,,,,,,,,,,,,,,,,,,,,,,,,,,,,,,,,,,,,,
2827,0000-0003-4629-3817,https://doi.org/10.1021/ma001957p,cylinder,,rheology,119.246979355885,119.246979355885,,,,,"[H]{[>][>]CCO[<][<]}{[$][$]C\C=C(C)/C[$],[$]C\C=C(C)\C[$],[$]CC(C(C)=C)[$],[$]CC(C)(C=C)[$][$]}C(C)CC",8950.0,,9039.5,,1.01,,,,PEO,,,,,,,,,0.766,,0.766,,,,,,PI,,,,,,,,,0.23399999999999999,,0.23399999999999999,,,,,,,,,,,,,,,,,,,,,,,,,,,,,,,,,,,,,,,,,,,,,,,,,,,,,,,,,,,,,,,,,,,,,,,,,,,,,,,,,,,,,,,,,,,,,,,,,,,,,
2828,0000-0003-4629-3817,https://doi.org/10.1021/ma001957p,cylinder,,rheology,120.78072168717301,120.78072168717301,,,,,"[H]{[>][>]CCO[<][<]}{[$][$]C\C=C(C)/C[$],[$]C\C=C(C)\C[$],[$]CC(C(C)=C)[$],[$]CC(C)(C=C)[$][$]}C(C)CC",8950.0,,9039.5,,1.01,,,,PEO,,,,,,,,,0.766,,0.766,,,,,,PI,,,,,,,,,0.23399999999999999,,0.23399999999999999,,,,,,,,,,,,,,,,,,,,,,,,,,,,,,,,,,,,,,,,,,,,,,,,,,,,,,,,,,,,,,,,,,,,,,,,,,,,,,,,,,,,,,,,,,,,,,,,,,,,,
2829,0000-0003-4629-3817,https://doi.org/10.1021/ma001957p,cylinder,,rheology,123.23470941723502,123.23470941723502,,,,,"[H]{[>][>]CCO[<][<]}{[$][$]C\C=C(C)/C[$],[$]C\C=C(C)\C[$],[$]CC(C(C)=C)[$],[$]CC(C)(C=C)[$][$]}C(C)CC",8950.0,,9039.5,,1.01,,,,PEO,,,,,,,,,0.766,,0.766,,,,,,PI,,,,,,,,,0.23399999999999999,,0.23399999999999999,,,,,,,,,,,,,,,,,,,,,,,,,,,,,,,,,,,,,,,,,,,,,,,,,,,,,,,,,,,,,,,,,,,,,,,,,,,,,,,,,,,,,,,,,,,,,,,,,,,,,
2830,0000-0003-4629-3817,https://doi.org/10.1021/ma001957p,cylinder,,rheology,125.99544561355401,125.99544561355401,,,,,"[H]{[>][>]CCO[<][<]}{[$][$]C\C=C(C)/C[$],[$]C\C=C(C)\C[$],[$]CC(C(C)=C)[$],[$]CC(C)(C=C)[$][$]}C(C)CC",8950.0,,9039.5,,1.01,,,,PEO,,,,,,,,,0.766,,0.766,,,,,,PI,,,,,,,,,0.23399999999999999,,0.23399999999999999,,,,,,,,,,,,,,,,,,,,,,,,,,,,,,,,,,,,,,,,,,,,,,,,,,,,,,,,,,,,,,,,,,,,,,,,,,,,,,,,,,,,,,,,,,,,,,,,,,,,,
2831,0000-0003-4629-3817,https://doi.org/10.1021/ma001957p,cylinder,,rheology,128.449433343615,128.449433343615,,,,,"[H]{[>][>]CCO[<][<]}{[$][$]C\C=C(C)/C[$],[$]C\C=C(C)\C[$],[$]CC(C(C)=C)[$],[$]CC(C)(C=C)[$][$]}C(C)CC",8950.0,,9039.5,,1.01,,,,PEO,,,,,,,,,0.766,,0.766,,,,,,PI,,,,,,,,,0.23399999999999999,,0.23399999999999999,,,,,,,,,,,,,,,,,,,,,,,,,,,,,,,,,,,,,,,,,,,,,,,,,,,,,,,,,,,,,,,,,,,,,,,,,,,,,,,,,,,,,,,,,,,,,,,,,,,,,
2832,0000-0003-4629-3817,https://doi.org/10.1021/ma001957p,cylinder,,rheology,130.289924141161,130.289924141161,,,,,"[H]{[>][>]CCO[<][<]}{[$][$]C\C=C(C)/C[$],[$]C\C=C(C)\C[$],[$]CC(C(C)=C)[$],[$]CC(C)(C=C)[$][$]}C(C)CC",8950.0,,9039.5,,1.01,,,,PEO,,,,,,,,,0.766,,0.766,,,,,,PI,,,,,,,,,0.23399999999999999,,0.23399999999999999,,,,,,,,,,,,,,,,,,,,,,,,,,,,,,,,,,,,,,,,,,,,,,,,,,,,,,,,,,,,,,,,,,,,,,,,,,,,,,,,,,,,,,,,,,,,,,,,,,,,,
2833,0000-0003-4629-3817,https://doi.org/10.1021/ma001957p,cylinder,,rheology,132.746196775999,132.746196775999,,,,,"[H]{[>][>]CCO[<][<]}{[$][$]C\C=C(C)/C[$],[$]C\C=C(C)\C[$],[$]CC(C(C)=C)[$],[$]CC(C)(C=C)[$][$]}C(C)CC",8950.0,,9039.5,,1.01,,,,PEO,,,,,,,,,0.766,,0.766,,,,,,PI,,,,,,,,,0.23399999999999999,,0.23399999999999999,,,,,,,,,,,,,,,,,,,,,,,,,,,,,,,,,,,,,,,,,,,,,,,,,,,,,,,,,,,,,,,,,,,,,,,,,,,,,,,,,,,,,,,,,,,,,,,,,,,,,
2834,0000-0003-4629-3817,https://doi.org/10.1021/ma001957p,cylinder,,rheology,135.81482389096402,135.81482389096402,,,,,"[H]{[>][>]CCO[<][<]}{[$][$]C\C=C(C)/C[$],[$]C\C=C(C)\C[$],[$]CC(C(C)=C)[$],[$]CC(C)(C=C)[$][$]}C(C)CC",8950.0,,9039.5,,1.01,,,,PEO,,,,,,,,,0.766,,0.766,,,,,,PI,,,,,,,,,0.23399999999999999,,0.23399999999999999,,,,,,,,,,,,,,,,,,,,,,,,,,,,,,,,,,,,,,,,,,,,,,,,,,,,,,,,,,,,,,,,,,,,,,,,,,,,,,,,,,,,,,,,,,,,,,,,,,,,,
2835,0000-0003-4629-3817,https://doi.org/10.1021/ma001957p,cylinder,,rheology,138.57784499206002,138.57784499206002,,,,,"[H]{[>][>]CCO[<][<]}{[$][$]C\C=C(C)/C[$],[$]C\C=C(C)\C[$],[$]CC(C(C)=C)[$],[$]CC(C)(C=C)[$][$]}C(C)CC",8950.0,,9039.5,,1.01,,,,PEO,,,,,,,,,0.766,,0.766,,,,,,PI,,,,,,,,,0.23399999999999999,,0.23399999999999999,,,,,,,,,,,,,,,,,,,,,,,,,,,,,,,,,,,,,,,,,,,,,,,,,,,,,,,,,,,,,,,,,,,,,,,,,,,,,,,,,,,,,,,,,,,,,,,,,,,,,
2836,0000-0003-4629-3817,https://doi.org/10.1021/ma001957p,cylinder,,rheology,141.64647210702503,141.64647210702503,,,,,"[H]{[>][>]CCO[<][<]}{[$][$]C\C=C(C)/C[$],[$]C\C=C(C)\C[$],[$]CC(C(C)=C)[$],[$]CC(C)(C=C)[$][$]}C(C)CC",8950.0,,9039.5,,1.01,,,,PEO,,,,,,,,,0.766,,0.766,,,,,,PI,,,,,,,,,0.23399999999999999,,0.23399999999999999,,,,,,,,,,,,,,,,,,,,,,,,,,,,,,,,,,,,,,,,,,,,,,,,,,,,,,,,,,,,,,,,,,,,,,,,,,,,,,,,,,,,,,,,,,,,,,,,,,,,,
2837,0000-0003-4629-3817,https://doi.org/10.1021/ma001957p,cylinder,,rheology,144.713956769601,144.713956769601,,,,,"[H]{[>][>]CCO[<][<]}{[$][$]C\C=C(C)/C[$],[$]C\C=C(C)\C[$],[$]CC(C(C)=C)[$],[$]CC(C)(C=C)[$][$]}C(C)CC",8950.0,,9039.5,,1.01,,,,PEO,,,,,,,,,0.766,,0.766,,,,,,PI,,,,,,,,,0.23399999999999999,,0.23399999999999999,,,,,,,,,,,,,,,,,,,,,,,,,,,,,,,,,,,,,,,,,,,,,,,,,,,,,,,,,,,,,,,,,,,,,,,,,,,,,,,,,,,,,,,,,,,,,,,,,,,,,
2838,0000-0003-4629-3817,https://doi.org/10.1021/ma001957p,cylinder,,rheology,147.476977870697,147.476977870697,,,,,"[H]{[>][>]CCO[<][<]}{[$][$]C\C=C(C)/C[$],[$]C\C=C(C)\C[$],[$]CC(C(C)=C)[$],[$]CC(C)(C=C)[$][$]}C(C)CC",8950.0,,9039.5,,1.01,,,,PEO,,,,,,,,,0.766,,0.766,,,,,,PI,,,,,,,,,0.23399999999999999,,0.23399999999999999,,,,,,,,,,,,,,,,,,,,,,,,,,,,,,,,,,,,,,,,,,,,,,,,,,,,,,,,,,,,,,,,,,,,,,,,,,,,,,,,,,,,,,,,,,,,,,,,,,,,,
2839,0000-0003-4629-3817,https://doi.org/10.1021/ma001957p,cylinder,,rheology,149.93439295792302,149.93439295792302,,,,,"[H]{[>][>]CCO[<][<]}{[$][$]C\C=C(C)/C[$],[$]C\C=C(C)\C[$],[$]CC(C(C)=C)[$],[$]CC(C)(C=C)[$][$]}C(C)CC",8950.0,,9039.5,,1.01,,,,PEO,,,,,,,,,0.766,,0.766,,,,,,PI,,,,,,,,,0.23399999999999999,,0.23399999999999999,,,,,,,,,,,,,,,,,,,,,,,,,,,,,,,,,,,,,,,,,,,,,,,,,,,,,,,,,,,,,,,,,,,,,,,,,,,,,,,,,,,,,,,,,,,,,,,,,,,,,
