Repository: olsenlabmit/BCDB

# The Block Copolymer Phase Behavior Database

# Description
The Block Copolymer Database (BCDB) is a platform that allows users to search, submit, visualize, benchmark, and download experimental phase measurements and their associated characterization information for di- and multi-block copolymers. To our knowledge, there is no widely accepted data model for publishing experimental and simulation data on block copolymer self-assembly.

# Data Collection Methodology
- Manual curation from tables, text, and figures from peer-reviewed scientific literature. 
- A DOI is provided for each data point. A paper on the full methodology will be published.

File: platform/download/Search1.csv (part 7 of 11)
Search Information
2840,0000-0003-4629-3817,https://doi.org/10.1021/ma001957p,cylinder,,rheology,152.082774674115,152.082774674115,,,,,"[H]{[>][>]CCO[<][<]}{[$][$]C\C=C(C)/C[$],[$]C\C=C(C)\C[$],[$]CC(C(C)=C)[$],[$]CC(C)(C=C)[$][$]}C(C)CC",8950.0,,9039.5,,1.01,,,,PEO,,,,,,,,,0.766,,0.766,,,,,,PI,,,,,,,,,0.23399999999999999,,0.23399999999999999,,,,,,,,,,,,,,,,,,,,,,,,,,,,,,,,,,,,,,,,,,,,,,,,,,,,,,,,,,,,,,,,,,,,,,,,,,,,,,,,,,,,,,,,,,,,,,,,,,,,,
2841,0000-0003-4629-3817,https://doi.org/10.1021/ma001957p,cylinder,,rheology,153.923265471661,153.923265471661,,,,,"[H]{[>][>]CCO[<][<]}{[$][$]C\C=C(C)/C[$],[$]C\C=C(C)\C[$],[$]CC(C(C)=C)[$],[$]CC(C)(C=C)[$][$]}C(C)CC",8950.0,,9039.5,,1.01,,,,PEO,,,,,,,,,0.766,,0.766,,,,,,PI,,,,,,,,,0.23399999999999999,,0.23399999999999999,,,,,,,,,,,,,,,,,,,,,,,,,,,,,,,,,,,,,,,,,,,,,,,,,,,,,,,,,,,,,,,,,,,,,,,,,,,,,,,,,,,,,,,,,,,,,,,,,,,,,
2842,0000-0003-4629-3817,https://doi.org/10.1021/ma001957p,cylinder,,rheology,156.686286572757,156.686286572757,,,,,"[H]{[>][>]CCO[<][<]}{[$][$]C\C=C(C)/C[$],[$]C\C=C(C)\C[$],[$]CC(C(C)=C)[$],[$]CC(C)(C=C)[$][$]}C(C)CC",8950.0,,9039.5,,1.01,,,,PEO,,,,,,,,,0.766,,0.766,,,,,,PI,,,,,,,,,0.23399999999999999,,0.23399999999999999,,,,,,,,,,,,,,,,,,,,,,,,,,,,,,,,,,,,,,,,,,,,,,,,,,,,,,,,,,,,,,,,,,,,,,,,,,,,,,,,,,,,,,,,,,,,,,,,,,,,,
2843,0000-0003-4629-3817,https://doi.org/10.1021/ma001957p,cylinder,,rheology,158.83466828894905,158.83466828894905,,,,,"[H]{[>][>]CCO[<][<]}{[$][$]C\C=C(C)/C[$],[$]C\C=C(C)\C[$],[$]CC(C(C)=C)[$],[$]CC(C)(C=C)[$][$]}C(C)CC",8950.0,,9039.5,,1.01,,,,PEO,,,,,,,,,0.766,,0.766,,,,,,PI,,,,,,,,,0.23399999999999999,,0.23399999999999999,,,,,,,,,,,,,,,,,,,,,,,,,,,,,,,,,,,,,,,,,,,,,,,,,,,,,,,,,,,,,,,,,,,,,,,,,,,,,,,,,,,,,,,,,,,,,,,,,,,,,
2844,0000-0003-4629-3817,https://doi.org/10.1021/ma001957p,cylinder,,rheology,161.59768939004402,161.59768939004402,,,,,"[H]{[>][>]CCO[<][<]}{[$][$]C\C=C(C)/C[$],[$]C\C=C(C)\C[$],[$]CC(C(C)=C)[$],[$]CC(C)(C=C)[$][$]}C(C)CC",8950.0,,9039.5,,1.01,,,,PEO,,,,,,,,,0.766,,0.766,,,,,,PI,,,,,,,,,0.23399999999999999,,0.23399999999999999,,,,,,,,,,,,,,,,,,,,,,,,,,,,,,,,,,,,,,,,,,,,,,,,,,,,,,,,,,,,,,,,,,,,,,,,,,,,,,,,,,,,,,,,,,,,,,,,,,,,,
2845,0000-0003-4629-3817,https://doi.org/10.1021/ma001957p,cylinder,,rheology,163.43818018759004,163.43818018759004,,,,,"[H]{[>][>]CCO[<][<]}{[$][$]C\C=C(C)/C[$],[$]C\C=C(C)\C[$],[$]CC(C(C)=C)[$],[$]CC(C)(C=C)[$][$]}C(C)CC",8950.0,,9039.5,,1.01,,,,PEO,,,,,,,,,0.766,,0.766,,,,,,PI,,,,,,,,,0.23399999999999999,,0.23399999999999999,,,,,,,,,,,,,,,,,,,,,,,,,,,,,,,,,,,,,,,,,,,,,,,,,,,,,,,,,,,,,,,,,,,,,,,,,,,,,,,,,,,,,,,,,,,,,,,,,,,,,
2846,0000-0003-4629-3817,https://doi.org/10.1021/ma001957p,cylinder,,rheology,166.202343741074,166.202343741074,,,,,"[H]{[>][>]CCO[<][<]}{[$][$]C\C=C(C)/C[$],[$]C\C=C(C)\C[$],[$]CC(C(C)=C)[$],[$]CC(C)(C=C)[$][$]}C(C)CC",8950.0,,9039.5,,1.01,,,,PEO,,,,,,,,,0.766,,0.766,,,,,,PI,,,,,,,,,0.23399999999999999,,0.23399999999999999,,,,,,,,,,,,,,,,,,,,,,,,,,,,,,,,,,,,,,,,,,,,,,,,,,,,,,,,,,,,,,,,,,,,,,,,,,,,,,,,,,,,,,,,,,,,,,,,,,,,,
2847,0000-0003-4629-3817,https://doi.org/10.1021/ma001957p,cylinder,,rheology,168.65975882830003,168.65975882830003,,,,,"[H]{[>][>]CCO[<][<]}{[$][$]C\C=C(C)/C[$],[$]C\C=C(C)\C[$],[$]CC(C(C)=C)[$],[$]CC(C)(C=C)[$][$]}C(C)CC",8950.0,,9039.5,,1.01,,,,PEO,,,,,,,,,0.766,,0.766,,,,,,PI,,,,,,,,,0.23399999999999999,,0.23399999999999999,,,,,,,,,,,,,,,,,,,,,,,,,,,,,,,,,,,,,,,,,,,,,,,,,,,,,,,,,,,,,,,,,,,,,,,,,,,,,,,,,,,,,,,,,,,,,,,,,,,,,
2848,0000-0003-4629-3817,https://doi.org/10.1021/ma001957p,cylinder,,rheology,170.809282996881,170.809282996881,,,,,"[H]{[>][>]CCO[<][<]}{[$][$]C\C=C(C)/C[$],[$]C\C=C(C)\C[$],[$]CC(C(C)=C)[$],[$]CC(C)(C=C)[$][$]}C(C)CC",8950.0,,9039.5,,1.01,,,,PEO,,,,,,,,,0.766,,0.766,,,,,,PI,,,,,,,,,0.23399999999999999,,0.23399999999999999,,,,,,,,,,,,,,,,,,,,,,,,,,,,,,,,,,,,,,,,,,,,,,,,,,,,,,,,,,,,,,,,,,,,,,,,,,,,,,,,,,,,,,,,,,,,,,,,,,,,,
2849,0000-0003-4629-3817,https://doi.org/10.1021/ma001957p,cylinder,,rheology,173.26669808410702,173.26669808410702,,,,,"[H]{[>][>]CCO[<][<]}{[$][$]C\C=C(C)/C[$],[$]C\C=C(C)\C[$],[$]CC(C(C)=C)[$],[$]CC(C)(C=C)[$][$]}C(C)CC",8950.0,,9039.5,,1.01,,,,PEO,,,,,,,,,0.766,,0.766,,,,,,PI,,,,,,,,,0.23399999999999999,,0.23399999999999999,,,,,,,,,,,,,,,,,,,,,,,,,,,,,,,,,,,,,,,,,,,,,,,,,,,,,,,,,,,,,,,,,,,,,,,,,,,,,,,,,,,,,,,,,,,,,,,,,,,,,
2850,0000-0003-4629-3817,https://doi.org/10.1021/ma001957p,cylinder,,rheology,176.032004089979,176.032004089979,,,,,"[H]{[>][>]CCO[<][<]}{[$][$]C\C=C(C)/C[$],[$]C\C=C(C)\C[$],[$]CC(C(C)=C)[$],[$]CC(C)(C=C)[$][$]}C(C)CC",8950.0,,9039.5,,1.01,,,,PEO,,,,,,,,,0.766,,0.766,,,,,,PI,,,,,,,,,0.23399999999999999,,0.23399999999999999,,,,,,,,,,,,,,,,,,,,,,,,,,,,,,,,,,,,,,,,,,,,,,,,,,,,,,,,,,,,,,,,,,,,,,,,,,,,,,,,,,,,,,,,,,,,,,,,,,,,,
2851,0000-0003-4629-3817,https://doi.org/10.1021/ma001957p,cylinder,,rheology,178.79845254824005,178.79845254824005,,,,,"[H]{[>][>]CCO[<][<]}{[$][$]C\C=C(C)/C[$],[$]C\C=C(C)\C[$],[$]CC(C(C)=C)[$],[$]CC(C)(C=C)[$][$]}C(C)CC",8950.0,,9039.5,,1.01,,,,PEO,,,,,,,,,0.766,,0.766,,,,,,PI,,,,,,,,,0.23399999999999999,,0.23399999999999999,,,,,,,,,,,,,,,,,,,,,,,,,,,,,,,,,,,,,,,,,,,,,,,,,,,,,,,,,,,,,,,,,,,,,,,,,,,,,,,,,,,,,,,,,,,,,,,,,,,,,
2852,0000-0003-4629-3817,https://doi.org/10.1021/ma001957p,cylinder,,rheology,181.560331196947,181.560331196947,,,,,"[H]{[>][>]CCO[<][<]}{[$][$]C\C=C(C)/C[$],[$]C\C=C(C)\C[$],[$]CC(C(C)=C)[$],[$]CC(C)(C=C)[$][$]}C(C)CC",8950.0,,9039.5,,1.01,,,,PEO,,,,,,,,,0.766,,0.766,,,,,,PI,,,,,,,,,0.23399999999999999,,0.23399999999999999,,,,,,,,,,,,,,,,,,,,,,,,,,,,,,,,,,,,,,,,,,,,,,,,,,,,,,,,,,,,,,,,,,,,,,,,,,,,,,,,,,,,,,,,,,,,,,,,,,,,,
2853,0000-0003-4629-3817,https://doi.org/10.1021/ma001957p,cylinder,,rheology,183.71214027030402,183.71214027030402,,,,,"[H]{[>][>]CCO[<][<]}{[$][$]C\C=C(C)/C[$],[$]C\C=C(C)\C[$],[$]CC(C(C)=C)[$],[$]CC(C)(C=C)[$][$]}C(C)CC",8950.0,,9039.5,,1.01,,,,PEO,,,,,,,,,0.766,,0.766,,,,,,PI,,,,,,,,,0.23399999999999999,,0.23399999999999999,,,,,,,,,,,,,,,,,,,,,,,,,,,,,,,,,,,,,,,,,,,,,,,,,,,,,,,,,,,,,,,,,,,,,,,,,,,,,,,,,,,,,,,,,,,,,,,,,,,,,
2854,0000-0003-4629-3817,https://doi.org/10.1021/ma001957p,cylinder,,rheology,185.86394934366103,185.86394934366103,,,,,"[H]{[>][>]CCO[<][<]}{[$][$]C\C=C(C)/C[$],[$]C\C=C(C)\C[$],[$]CC(C(C)=C)[$],[$]CC(C)(C=C)[$][$]}C(C)CC",8950.0,,9039.5,,1.01,,,,PEO,,,,,,,,,0.766,,0.766,,,,,,PI,,,,,,,,,0.23399999999999999,,0.23399999999999999,,,,,,,,,,,,,,,,,,,,,,,,,,,,,,,,,,,,,,,,,,,,,,,,,,,,,,,,,,,,,,,,,,,,,,,,,,,,,,,,,,,,,,,,,,,,,,,,,,,,,
2855,0000-0003-4629-3817,https://doi.org/10.1021/ma001957p,cylinder,,rheology,188.01690086940602,188.01690086940602,,,,,"[H]{[>][>]CCO[<][<]}{[$][$]C\C=C(C)/C[$],[$]C\C=C(C)\C[$],[$]CC(C(C)=C)[$],[$]CC(C)(C=C)[$][$]}C(C)CC",8950.0,,9039.5,,1.01,,,,PEO,,,,,,,,,0.766,,0.766,,,,,,PI,,,,,,,,,0.23399999999999999,,0.23399999999999999,,,,,,,,,,,,,,,,,,,,,,,,,,,,,,,,,,,,,,,,,,,,,,,,,,,,,,,,,,,,,,,,,,,,,,,,,,,,,,,,,,,,,,,,,,,,,,,,,,,,,
2856,0000-0003-4629-3817,https://doi.org/10.1021/ma001957p,cylinder,,rheology,190.16642503798602,190.16642503798602,,,,,"[H]{[>][>]CCO[<][<]}{[$][$]C\C=C(C)/C[$],[$]C\C=C(C)\C[$],[$]CC(C(C)=C)[$],[$]CC(C)(C=C)[$][$]}C(C)CC",8950.0,,9039.5,,1.01,,,,PEO,,,,,,,,,0.766,,0.766,,,,,,PI,,,,,,,,,0.23399999999999999,,0.23399999999999999,,,,,,,,,,,,,,,,,,,,,,,,,,,,,,,,,,,,,,,,,,,,,,,,,,,,,,,,,,,,,,,,,,,,,,,,,,,,,,,,,,,,,,,,,,,,,,,,,,,,,
2857,0000-0003-4629-3817,https://doi.org/10.1021/ma001957p,cylinder,,rheology,192.62384012521204,192.62384012521204,,,,,"[H]{[>][>]CCO[<][<]}{[$][$]C\C=C(C)/C[$],[$]C\C=C(C)\C[$],[$]CC(C(C)=C)[$],[$]CC(C)(C=C)[$][$]}C(C)CC",8950.0,,9039.5,,1.01,,,,PEO,,,,,,,,,0.766,,0.766,,,,,,PI,,,,,,,,,0.23399999999999999,,0.23399999999999999,,,,,,,,,,,,,,,,,,,,,,,,,,,,,,,,,,,,,,,,,,,,,,,,,,,,,,,,,,,,,,,,,,,,,,,,,,,,,,,,,,,,,,,,,,,,,,,,,,,,,
2858,0000-0003-4629-3817,https://doi.org/10.1021/ma001957p,cylinder,,rheology,194.46890073231202,194.46890073231202,,,,,"[H]{[>][>]CCO[<][<]}{[$][$]C\C=C(C)/C[$],[$]C\C=C(C)\C[$],[$]CC(C(C)=C)[$],[$]CC(C)(C=C)[$][$]}C(C)CC",8950.0,,9039.5,,1.01,,,,PEO,,,,,,,,,0.766,,0.766,,,,,,PI,,,,,,,,,0.23399999999999999,,0.23399999999999999,,,,,,,,,,,,,,,,,,,,,,,,,,,,,,,,,,,,,,,,,,,,,,,,,,,,,,,,,,,,,,,,,,,,,,,,,,,,,,,,,,,,,,,,,,,,,,,,,,,,,
2859,0000-0003-4629-3817,https://doi.org/10.1021/ma001957p,cylinder,,rheology,196.31396133941104,196.31396133941104,,,,,"[H]{[>][>]CCO[<][<]}{[$][$]C\C=C(C)/C[$],[$]C\C=C(C)\C[$],[$]CC(C(C)=C)[$],[$]CC(C)(C=C)[$][$]}C(C)CC",8950.0,,9039.5,,1.01,,,,PEO,,,,,,,,,0.766,,0.766,,,,,,PI,,,,,,,,,0.23399999999999999,,0.23399999999999999,,,,,,,,,,,,,,,,,,,,,,,,,,,,,,,,,,,,,,,,,,,,,,,,,,,,,,,,,,,,,,,,,,,,,,,,,,,,,,,,,,,,,,,,,,,,,,,,,,,,,
2860,0000-0003-4629-3817,https://doi.org/10.1021/ma001957p,cylinder,,rheology,197.85341593264104,197.85341593264104,,,,,"[H]{[>][>]CCO[<][<]}{[$][$]C\C=C(C)/C[$],[$]C\C=C(C)\C[$],[$]CC(C(C)=C)[$],[$]CC(C)(C=C)[$][$]}C(C)CC",8950.0,,9039.5,,1.01,,,,PEO,,,,,,,,,0.766,,0.766,,,,,,PI,,,,,,,,,0.23399999999999999,,0.23399999999999999,,,,,,,,,,,,,,,,,,,,,,,,,,,,,,,,,,,,,,,,,,,,,,,,,,,,,,,,,,,,,,,,,,,,,,,,,,,,,,,,,,,,,,,,,,,,,,,,,,,,,
2861,0000-0003-4629-3817,https://doi.org/10.1021/ma001957p,cylinder,,rheology,200.00522500599703,200.00522500599703,,,,,"[H]{[>][>]CCO[<][<]}{[$][$]C\C=C(C)/C[$],[$]C\C=C(C)\C[$],[$]CC(C(C)=C)[$],[$]CC(C)(C=C)[$][$]}C(C)CC",8950.0,,9039.5,,1.01,,,,PEO,,,,,,,,,0.766,,0.766,,,,,,PI,,,,,,,,,0.23399999999999999,,0.23399999999999999,,,,,,,,,,,,,,,,,,,,,,,,,,,,,,,,,,,,,,,,,,,,,,,,,,,,,,,,,,,,,,,,,,,,,,,,,,,,,,,,,,,,,,,,,,,,,,,,,,,,,
2862,0000-0003-4629-3817,https://doi.org/10.1021/ma001957p,cylinder,,rheology,201.546964504004,201.546964504004,,,,,"[H]{[>][>]CCO[<][<]}{[$][$]C\C=C(C)/C[$],[$]C\C=C(C)\C[$],[$]CC(C(C)=C)[$],[$]CC(C)(C=C)[$][$]}C(C)CC",8950.0,,9039.5,,1.01,,,,PEO,,,,,,,,,0.766,,0.766,,,,,,PI,,,,,,,,,0.23399999999999999,,0.23399999999999999,,,,,,,,,,,,,,,,,,,,,,,,,,,,,,,,,,,,,,,,,,,,,,,,,,,,,,,,,,,,,,,,,,,,,,,,,,,,,,,,,,,,,,,,,,,,,,,,,,,,,
2863,0000-0003-4629-3817,https://doi.org/10.1021/ma001957p,cylinder,,rheology,203.08984645439904,203.08984645439904,,,,,"[H]{[>][>]CCO[<][<]}{[$][$]C\C=C(C)/C[$],[$]C\C=C(C)\C[$],[$]CC(C(C)=C)[$],[$]CC(C)(C=C)[$][$]}C(C)CC",8950.0,,9039.5,,1.01,,,,PEO,,,,,,,,,0.766,,0.766,,,,,,PI,,,,,,,,,0.23399999999999999,,0.23399999999999999,,,,,,,,,,,,,,,,,,,,,,,,,,,,,,,,,,,,,,,,,,,,,,,,,,,,,,,,,,,,,,,,,,,,,,,,,,,,,,,,,,,,,,,,,,,,,,,,,,,,,
2864,0000-0003-4629-3817,https://doi.org/10.1021/ma001957p,cylinder,,rheology,205.24736778969702,205.24736778969702,,,,,"[H]{[>][>]CCO[<][<]}{[$][$]C\C=C(C)/C[$],[$]C\C=C(C)\C[$],[$]CC(C(C)=C)[$],[$]CC(C)(C=C)[$][$]}C(C)CC",8950.0,,9039.5,,1.01,,,,PEO,,,,,,,,,0.766,,0.766,,,,,,PI,,,,,,,,,0.23399999999999999,,0.23399999999999999,,,,,,,,,,,,,,,,,,,,,,,,,,,,,,,,,,,,,,,,,,,,,,,,,,,,,,,,,,,,,,,,,,,,,,,,,,,,,,,,,,,,,,,,,,,,,,,,,,,,,
2865,0000-0003-4629-3817,https://doi.org/10.1021/ma001957p,cylinder,,rheology,206.78910728770302,206.78910728770302,,,,,"[H]{[>][>]CCO[<][<]}{[$][$]C\C=C(C)/C[$],[$]C\C=C(C)\C[$],[$]CC(C(C)=C)[$],[$]CC(C)(C=C)[$][$]}C(C)CC",8950.0,,9039.5,,1.01,,,,PEO,,,,,,,,,0.766,,0.766,,,,,,PI,,,,,,,,,0.23399999999999999,,0.23399999999999999,,,,,,,,,,,,,,,,,,,,,,,,,,,,,,,,,,,,,,,,,,,,,,,,,,,,,,,,,,,,,,,,,,,,,,,,,,,,,,,,,,,,,,,,,,,,,,,,,,,,,
2866,0000-0003-4629-3817,https://doi.org/10.1021/ma001957p,cylinder,,rheology,207.409458934548,207.409458934548,,,,,"[H]{[>][>]CCO[<][<]}{[$][$]C\C=C(C)/C[$],[$]C\C=C(C)\C[$],[$]CC(C(C)=C)[$],[$]CC(C)(C=C)[$][$]}C(C)CC",8950.0,,9039.5,,1.01,,,,PEO,,,,,,,,,0.766,,0.766,,,,,,PI,,,,,,,,,0.23399999999999999,,0.23399999999999999,,,,,,,,,,,,,,,,,,,,,,,,,,,,,,,,,,,,,,,,,,,,,,,,,,,,,,,,,,,,,,,,,,,,,,,,,,,,,,,,,,,,,,,,,,,,,,,,,,,,,
2867,0000-0003-4629-3817,https://doi.org/10.1021/ma001957p,cylinder,,rheology,208.65244713301502,208.65244713301502,,,,,"[H]{[>][>]CCO[<][<]}{[$][$]C\C=C(C)/C[$],[$]C\C=C(C)\C[$],[$]CC(C(C)=C)[$],[$]CC(C)(C=C)[$][$]}C(C)CC",8950.0,,9039.5,,1.01,,,,PEO,,,,,,,,,0.766,,0.766,,,,,,PI,,,,,,,,,0.23399999999999999,,0.23399999999999999,,,,,,,,,,,,,,,,,,,,,,,,,,,,,,,,,,,,,,,,,,,,,,,,,,,,,,,,,,,,,,,,,,,,,,,,,,,,,,,,,,,,,,,,,,,,,,,,,,,,,
2868,0000-0003-4629-3817,https://doi.org/10.1021/ma001957p,cylinder,disordered,rheology,210.201041345352,210.201041345352,,,,,"[H]{[>][>]CCO[<][<]}{[$][$]C\C=C(C)/C[$],[$]C\C=C(C)\C[$],[$]CC(C(C)=C)[$],[$]CC(C)(C=C)[$][$]}C(C)CC",8950.0,,9039.5,,1.01,,,,PEO,,,,,,,,,0.766,,0.766,,,,,,PI,,,,,,,,,0.23399999999999999,,0.23399999999999999,,,,,,,,,,,,,,,,,,,,,,,,,,,,,,,,,,,,,,,,,,,,,,,,,,,,,,,,,,,,,,,,,,,,,,,,,,,,,,,,,,,,,,,,,,,,,,,,,,,,,
2869,0000-0003-4629-3817,https://doi.org/10.1021/ma001957p,cylinder,disordered,rheology,211.440602186653,211.440602186653,,,,,"[H]{[>][>]CCO[<][<]}{[$][$]C\C=C(C)/C[$],[$]C\C=C(C)\C[$],[$]CC(C(C)=C)[$],[$]CC(C)(C=C)[$][$]}C(C)CC",8950.0,,9039.5,,1.01,,,,PEO,,,,,,,,,0.766,,0.766,,,,,,PI,,,,,,,,,0.23399999999999999,,0.23399999999999999,,,,,,,,,,,,,,,,,,,,,,,,,,,,,,,,,,,,,,,,,,,,,,,,,,,,,,,,,,,,,,,,,,,,,,,,,,,,,,,,,,,,,,,,,,,,,,,,,,,,,
2870,0000-0003-4629-3817,https://doi.org/10.1021/ma001957p,cylinder,disordered,rheology,214.56520946864504,214.56520946864504,,,,Tabulated: 486K,"[H]{[>][>]CCO[<][<]}{[$][$]C\C=C(C)/C[$],[$]C\C=C(C)\C[$],[$]CC(C(C)=C)[$],[$]CC(C)(C=C)[$][$]}C(C)CC",8950.0,,9039.5,,1.01,,,,PEO,,,,,,,,,0.766,,0.766,,,,,,PI,,,,,,,,,0.23399999999999999,,0.23399999999999999,,,,,,,,,,,,,,,,,,,,,,,,,,,,,,,,,,,,,,,,,,,,,,,,,,,,,,,,,,,,,,,,,,,,,,,,,,,,,,,,,,,,,,,,,,,,,,,,,,,,,
2871,0000-0003-4629-3817,https://doi.org/10.1021/ma001957p,disordered,,rheology,212.42025510961804,212.42025510961804,,,,,"[H]{[>][>]CCO[<][<]}{[$][$]C\C=C(C)/C[$],[$]C\C=C(C)\C[$],[$]CC(C(C)=C)[$],[$]CC(C)(C=C)[$][$]}C(C)CC",8950.0,,9039.5,,1.01,,,,PEO,,,,,,,,,0.766,,0.766,,,,,,PI,,,,,,,,,0.23399999999999999,,0.23399999999999999,,,,,,,,,,,,,,,,,,,,,,,,,,,,,,,,,,,,,,,,,,,,,,,,,,,,,,,,,,,,,,,,,,,,,,,,,,,,,,,,,,,,,,,,,,,,,,,,,,,,,
2872,0000-0003-4629-3817,https://doi.org/10.1021/ma001957p,lamellar,,rheology,61.63979032895105,61.63979032895105,,,,"Sample PEO-PI 7-3, Figure 8","[H]{[>][>]CCO[<][<]}{[$][$]C\C=C(C)/C[$],[$]C\C=C(C)\C[$],[$]CC(C(C)=C)[$],[$]CC(C)(C=C)[$][$]}C(C)CC",10260.0,,10362.6,,1.01,,,,PEO,,,,,,,,,0.67,,0.67,,,,,,PI,,,,,,,,,0.32999999999999996,,0.32999999999999996,,,,,,,,,,,,,,,,,,,,,,,,,,,,,,,,,,,,,,,,,,,,,,,,,,,,,,,,,,,,,,,,,,,,,,,,,,,,,,,,,,,,,,,,,,,,,,,,,,,,,
2873,0000-0003-4629-3817,https://doi.org/10.1021/ma001957p,lamellar,,rheology,63.61947283547204,63.61947283547204,,,,,"[H]{[>][>]CCO[<][<]}{[$][$]C\C=C(C)/C[$],[$]C\C=C(C)\C[$],[$]CC(C(C)=C)[$],[$]CC(C)(C=C)[$][$]}C(C)CC",10260.0,,10362.6,,1.01,,,,PEO,,,,,,,,,0.67,,0.67,,,,,,PI,,,,,,,,,0.32999999999999996,,0.32999999999999996,,,,,,,,,,,,,,,,,,,,,,,,,,,,,,,,,,,,,,,,,,,,,,,,,,,,,,,,,,,,,,,,,,,,,,,,,,,,,,,,,,,,,,,,,,,,,,,,,,,,,
2874,0000-0003-4629-3817,https://doi.org/10.1021/ma001957p,lamellar,,rheology,65.88364595200704,65.88364595200704,,,,,"[H]{[>][>]CCO[<][<]}{[$][$]C\C=C(C)/C[$],[$]C\C=C(C)\C[$],[$]CC(C(C)=C)[$],[$]CC(C)(C=C)[$][$]}C(C)CC",10260.0,,10362.6,,1.01,,,,PEO,,,,,,,,,0.67,,0.67,,,,,,PI,,,,,,,,,0.32999999999999996,,0.32999999999999996,,,,,,,,,,,,,,,,,,,,,,,,,,,,,,,,,,,,,,,,,,,,,,,,,,,,,,,,,,,,,,,,,,,,,,,,,,,,,,,,,,,,,,,,,,,,,,,,,,,,,
2875,0000-0003-4629-3817,https://doi.org/10.1021/ma001957p,lamellar,,rheology,67.86773536987005,67.86773536987005,,,,,"[H]{[>][>]CCO[<][<]}{[$][$]C\C=C(C)/C[$],[$]C\C=C(C)\C[$],[$]CC(C(C)=C)[$],[$]CC(C)(C=C)[$][$]}C(C)CC",10260.0,,10362.6,,1.01,,,,PEO,,,,,,,,,0.67,,0.67,,,,,,PI,,,,,,,,,0.32999999999999996,,0.32999999999999996,,,,,,,,,,,,,,,,,,,,,,,,,,,,,,,,,,,,,,,,,,,,,,,,,,,,,,,,,,,,,,,,,,,,,,,,,,,,,,,,,,,,,,,,,,,,,,,,,,,,,
2876,0000-0003-4629-3817,https://doi.org/10.1021/ma001957p,lamellar,,rheology,69.84888684683801,69.84888684683801,,,,,"[H]{[>][>]CCO[<][<]}{[$][$]C\C=C(C)/C[$],[$]C\C=C(C)\C[$],[$]CC(C(C)=C)[$],[$]CC(C)(C=C)[$][$]}C(C)CC",10260.0,,10362.6,,1.01,,,,PEO,,,,,,,,,0.67,,0.67,,,,,,PI,,,,,,,,,0.32999999999999996,,0.32999999999999996,,,,,,,,,,,,,,,,,,,,,,,,,,,,,,,,,,,,,,,,,,,,,,,,,,,,,,,,,,,,,,,,,,,,,,,,,,,,,,,,,,,,,,,,,,,,,,,,,,,,,
2877,0000-0003-4629-3817,https://doi.org/10.1021/ma001957p,lamellar,,rheology,72.67910324250704,72.67910324250704,,,,,"[H]{[>][>]CCO[<][<]}{[$][$]C\C=C(C)/C[$],[$]C\C=C(C)\C[$],[$]CC(C(C)=C)[$],[$]CC(C)(C=C)[$][$]}C(C)CC",10260.0,,10362.6,,1.01,,,,PEO,,,,,,,,,0.67,,0.67,,,,,,PI,,,,,,,,,0.32999999999999996,,0.32999999999999996,,,,,,,,,,,,,,,,,,,,,,,,,,,,,,,,,,,,,,,,,,,,,,,,,,,,,,,,,,,,,,,,,,,,,,,,,,,,,,,,,,,,,,,,,,,,,,,,,,,,,
2878,0000-0003-4629-3817,https://doi.org/10.1021/ma001957p,lamellar,,rheology,74.660254719475,74.660254719475,,,,,"[H]{[>][>]CCO[<][<]}{[$][$]C\C=C(C)/C[$],[$]C\C=C(C)\C[$],[$]CC(C(C)=C)[$],[$]CC(C)(C=C)[$][$]}C(C)CC",10260.0,,10362.6,,1.01,,,,PEO,,,,,,,,,0.67,,0.67,,,,,,PI,,,,,,,,,0.32999999999999996,,0.32999999999999996,,,,,,,,,,,,,,,,,,,,,,,,,,,,,,,,,,,,,,,,,,,,,,,,,,,,,,,,,,,,,,,,,,,,,,,,,,,,,,,,,,,,,,,,,,,,,,,,,,,,,
2879,0000-0003-4629-3817,https://doi.org/10.1021/ma001957p,lamellar,,rheology,77.48900214469603,77.48900214469603,,,,,"[H]{[>][>]CCO[<][<]}{[$][$]C\C=C(C)/C[$],[$]C\C=C(C)\C[$],[$]CC(C(C)=C)[$],[$]CC(C)(C=C)[$][$]}C(C)CC",10260.0,,10362.6,,1.01,,,,PEO,,,,,,,,,0.67,,0.67,,,,,,PI,,,,,,,,,0.32999999999999996,,0.32999999999999996,,,,,,,,,,,,,,,,,,,,,,,,,,,,,,,,,,,,,,,,,,,,,,,,,,,,,,,,,,,,,,,,,,,,,,,,,,,,,,,,,,,,,,,,,,,,,,,,,,,,,
2880,0000-0003-4629-3817,https://doi.org/10.1021/ma001957p,lamellar,,rheology,79.75317526123104,79.75317526123104,,,,,"[H]{[>][>]CCO[<][<]}{[$][$]C\C=C(C)/C[$],[$]C\C=C(C)\C[$],[$]CC(C(C)=C)[$],[$]CC(C)(C=C)[$][$]}C(C)CC",10260.0,,10362.6,,1.01,,,,PEO,,,,,,,,,0.67,,0.67,,,,,,PI,,,,,,,,,0.32999999999999996,,0.32999999999999996,,,,,,,,,,,,,,,,,,,,,,,,,,,,,,,,,,,,,,,,,,,,,,,,,,,,,,,,,,,,,,,,,,,,,,,,,,,,,,,,,,,,,,,,,,,,,,,,,,,,,
2881,0000-0003-4629-3817,https://doi.org/10.1021/ma001957p,lamellar,,rheology,83.43245657560101,83.43245657560101,,,,,"[H]{[>][>]CCO[<][<]}{[$][$]C\C=C(C)/C[$],[$]C\C=C(C)\C[$],[$]CC(C(C)=C)[$],[$]CC(C)(C=C)[$][$]}C(C)CC",10260.0,,10362.6,,1.01,,,,PEO,,,,,,,,,0.67,,0.67,,,,,,PI,,,,,,,,,0.32999999999999996,,0.32999999999999996,,,,,,,,,,,,,,,,,,,,,,,,,,,,,,,,,,,,,,,,,,,,,,,,,,,,,,,,,,,,,,,,,,,,,,,,,,,,,,,,,,,,,,,,,,,,,,,,,,,,,
2882,0000-0003-4629-3817,https://doi.org/10.1021/ma001957p,lamellar,,rheology,86.54569461083702,86.54569461083702,,,,,"[H]{[>][>]CCO[<][<]}{[$][$]C\C=C(C)/C[$],[$]C\C=C(C)\C[$],[$]CC(C(C)=C)[$],[$]CC(C)(C=C)[$][$]}C(C)CC",10260.0,,10362.6,,1.01,,,,PEO,,,,,,,,,0.67,,0.67,,,,,,PI,,,,,,,,,0.32999999999999996,,0.32999999999999996,,,,,,,,,,,,,,,,,,,,,,,,,,,,,,,,,,,,,,,,,,,,,,,,,,,,,,,,,,,,,,,,,,,,,,,,,,,,,,,,,,,,,,,,,,,,,,,,,,,,,
2883,0000-0003-4629-3817,https://doi.org/10.1021/ma001957p,lamellar,,rheology,89.37737997695302,89.37737997695302,,,,,"[H]{[>][>]CCO[<][<]}{[$][$]C\C=C(C)/C[$],[$]C\C=C(C)\C[$],[$]CC(C(C)=C)[$],[$]CC(C)(C=C)[$][$]}C(C)CC",10260.0,,10362.6,,1.01,,,,PEO,,,,,,,,,0.67,,0.67,,,,,,PI,,,,,,,,,0.32999999999999996,,0.32999999999999996,,,,,,,,,,,,,,,,,,,,,,,,,,,,,,,,,,,,,,,,,,,,,,,,,,,,,,,,,,,,,,,,,,,,,,,,,,,,,,,,,,,,,,,,,,,,,,,,,,,,,
2884,0000-0003-4629-3817,https://doi.org/10.1021/ma001957p,lamellar,,rheology,92.776577592651,92.776577592651,,,,,"[H]{[>][>]CCO[<][<]}{[$][$]C\C=C(C)/C[$],[$]C\C=C(C)\C[$],[$]CC(C(C)=C)[$],[$]CC(C)(C=C)[$][$]}C(C)CC",10260.0,,10362.6,,1.01,,,,PEO,,,,,,,,,0.67,,0.67,,,,,,PI,,,,,,,,,0.32999999999999996,,0.32999999999999996,,,,,,,,,,,,,,,,,,,,,,,,,,,,,,,,,,,,,,,,,,,,,,,,,,,,,,,,,,,,,,,,,,,,,,,,,,,,,,,,,,,,,,,,,,,,,,,,,,,,,
2885,0000-0003-4629-3817,https://doi.org/10.1021/ma001957p,lamellar,,rheology,95.040750709186,95.040750709186,,,,,"[H]{[>][>]CCO[<][<]}{[$][$]C\C=C(C)/C[$],[$]C\C=C(C)\C[$],[$]CC(C(C)=C)[$],[$]CC(C)(C=C)[$][$]}C(C)CC",10260.0,,10362.6,,1.01,,,,PEO,,,,,,,,,0.67,,0.67,,,,,,PI,,,,,,,,,0.32999999999999996,,0.32999999999999996,,,,,,,,,,,,,,,,,,,,,,,,,,,,,,,,,,,,,,,,,,,,,,,,,,,,,,,,,,,,,,,,,,,,,,,,,,,,,,,,,,,,,,,,,,,,,,,,,,,,,
2886,0000-0003-4629-3817,https://doi.org/10.1021/ma001957p,lamellar,,rheology,97.58794546528804,97.58794546528804,,,,,"[H]{[>][>]CCO[<][<]}{[$][$]C\C=C(C)/C[$],[$]C\C=C(C)\C[$],[$]CC(C(C)=C)[$],[$]CC(C)(C=C)[$][$]}C(C)CC",10260.0,,10362.6,,1.01,,,,PEO,,,,,,,,,0.67,,0.67,,,,,,PI,,,,,,,,,0.32999999999999996,,0.32999999999999996,,,,,,,,,,,,,,,,,,,,,,,,,,,,,,,,,,,,,,,,,,,,,,,,,,,,,,,,,,,,,,,,,,,,,,,,,,,,,,,,,,,,,,,,,,,,,,,,,,,,,
2887,0000-0003-4629-3817,https://doi.org/10.1021/ma001957p,lamellar,PL,rheology,99.85211858182305,99.85211858182305,,,,Tabulated: 373K,"[H]{[>][>]CCO[<][<]}{[$][$]C\C=C(C)/C[$],[$]C\C=C(C)\C[$],[$]CC(C(C)=C)[$],[$]CC(C)(C=C)[$][$]}C(C)CC",10260.0,,10362.6,,1.01,,,,PEO,,,,,,,,,0.67,,0.67,,,,,,PI,,,,,,,,,0.32999999999999996,,0.32999999999999996,,,,,,,,,,,,,,,,,,,,,,,,,,,,,,,,,,,,,,,,,,,,,,,,,,,,,,,,,,,,,,,,,,,,,,,,,,,,,,,,,,,,,,,,,,,,,,,,,,,,,
2888,0000-0003-4629-3817,https://doi.org/10.1021/ma001957p,lamellar,PL,rheology,101.83180108834301,101.83180108834301,,,,,"[H]{[>][>]CCO[<][<]}{[$][$]C\C=C(C)/C[$],[$]C\C=C(C)\C[$],[$]CC(C(C)=C)[$],[$]CC(C)(C=C)[$][$]}C(C)CC",10260.0,,10362.6,,1.01,,,,PEO,,,,,,,,,0.67,,0.67,,,,,,PI,,,,,,,,,0.32999999999999996,,0.32999999999999996,,,,,,,,,,,,,,,,,,,,,,,,,,,,,,,,,,,,,,,,,,,,,,,,,,,,,,,,,,,,,,,,,,,,,,,,,,,,,,,,,,,,,,,,,,,,,,,,,,,,,
2889,0000-0003-4629-3817,https://doi.org/10.1021/ma001957p,lamellar,PL,rheology,104.37458893310304,104.37458893310304,,,,,"[H]{[>][>]CCO[<][<]}{[$][$]C\C=C(C)/C[$],[$]C\C=C(C)\C[$],[$]CC(C(C)=C)[$],[$]CC(C)(C=C)[$][$]}C(C)CC",10260.0,,10362.6,,1.01,,,,PEO,,,,,,,,,0.67,,0.67,,,,,,PI,,,,,,,,,0.32999999999999996,,0.32999999999999996,,,,,,,,,,,,,,,,,,,,,,,,,,,,,,,,,,,,,,,,,,,,,,,,,,,,,,,,,,,,,,,,,,,,,,,,,,,,,,,,,,,,,,,,,,,,,,,,,,,,,
2890,0000-0003-4629-3817,https://doi.org/10.1021/ma001957p,lamellar,PL,rheology,106.06978082960904,106.06978082960904,,,,,"[H]{[>][>]CCO[<][<]}{[$][$]C\C=C(C)/C[$],[$]C\C=C(C)\C[$],[$]CC(C(C)=C)[$],[$]CC(C)(C=C)[$][$]}C(C)CC",10260.0,,10362.6,,1.01,,,,PEO,,,,,,,,,0.67,,0.67,,,,,,PI,,,,,,,,,0.32999999999999996,,0.32999999999999996,,,,,,,,,,,,,,,,,,,,,,,,,,,,,,,,,,,,,,,,,,,,,,,,,,,,,,,,,,,,,,,,,,,,,,,,,,,,,,,,,,,,,,,,,,,,,,,,,,,,,
2891,0000-0003-4629-3817,https://doi.org/10.1021/ma001957p,lamellar,PL,rheology,107.47901314565303,107.47901314565303,,,,,"[H]{[>][>]CCO[<][<]}{[$][$]C\C=C(C)/C[$],[$]C\C=C(C)\C[$],[$]CC(C(C)=C)[$],[$]CC(C)(C=C)[$][$]}C(C)CC",10260.0,,10362.6,,1.01,,,,PEO,,,,,,,,,0.67,,0.67,,,,,,PI,,,,,,,,,0.32999999999999996,,0.32999999999999996,,,,,,,,,,,,,,,,,,,,,,,,,,,,,,,,,,,,,,,,,,,,,,,,,,,,,,,,,,,,,,,,,,,,,,,,,,,,,,,,,,,,,,,,,,,,,,,,,,,,,
2892,0000-0003-4629-3817,https://doi.org/10.1021/ma001957p,lamellar,PL,rheology,108.88971443214501,108.88971443214501,,,,,"[H]{[>][>]CCO[<][<]}{[$][$]C\C=C(C)/C[$],[$]C\C=C(C)\C[$],[$]CC(C(C)=C)[$],[$]CC(C)(C=C)[$][$]}C(C)CC",10260.0,,10362.6,,1.01,,,,PEO,,,,,,,,,0.67,,0.67,,,,,,PI,,,,,,,,,0.32999999999999996,,0.32999999999999996,,,,,,,,,,,,,,,,,,,,,,,,,,,,,,,,,,,,,,,,,,,,,,,,,,,,,,,,,,,,,,,,,,,,,,,,,,,,,,,,,,,,,,,,,,,,,,,,,,,,,
2893,0000-0003-4629-3817,https://doi.org/10.1021/ma001957p,lamellar,PL,rheology,110.58343735820301,110.58343735820301,,,,,"[H]{[>][>]CCO[<][<]}{[$][$]C\C=C(C)/C[$],[$]C\C=C(C)\C[$],[$]CC(C(C)=C)[$],[$]CC(C)(C=C)[$][$]}C(C)CC",10260.0,,10362.6,,1.01,,,,PEO,,,,,,,,,0.67,,0.67,,,,,,PI,,,,,,,,,0.32999999999999996,,0.32999999999999996,,,,,,,,,,,,,,,,,,,,,,,,,,,,,,,,,,,,,,,,,,,,,,,,,,,,,,,,,,,,,,,,,,,,,,,,,,,,,,,,,,,,,,,,,,,,,,,,,,,,,
2894,0000-0003-4629-3817,https://doi.org/10.1021/ma001957p,lamellar,PL,rheology,113.12328726206704,113.12328726206704,,,,,"[H]{[>][>]CCO[<][<]}{[$][$]C\C=C(C)/C[$],[$]C\C=C(C)\C[$],[$]CC(C(C)=C)[$],[$]CC(C)(C=C)[$][$]}C(C)CC",10260.0,,10362.6,,1.01,,,,PEO,,,,,,,,,0.67,,0.67,,,,,,PI,,,,,,,,,0.32999999999999996,,0.32999999999999996,,,,,,,,,,,,,,,,,,,,,,,,,,,,,,,,,,,,,,,,,,,,,,,,,,,,,,,,,,,,,,,,,,,,,,,,,,,,,,,,,,,,,,,,,,,,,,,,,,,,,
2895,0000-0003-4629-3817,https://doi.org/10.1021/ma001957p,lamellar,PL,rheology,114.815541217678,114.815541217678,,,,,"[H]{[>][>]CCO[<][<]}{[$][$]C\C=C(C)/C[$],[$]C\C=C(C)\C[$],[$]CC(C(C)=C)[$],[$]CC(C)(C=C)[$][$]}C(C)CC",10260.0,,10362.6,,1.01,,,,PEO,,,,,,,,,0.67,,0.67,,,,,,PI,,,,,,,,,0.32999999999999996,,0.32999999999999996,,,,,,,,,,,,,,,,,,,,,,,,,,,,,,,,,,,,,,,,,,,,,,,,,,,,,,,,,,,,,,,,,,,,,,,,,,,,,,,,,,,,,,,,,,,,,,,,,,,,,
2896,0000-0003-4629-3817,https://doi.org/10.1021/ma001957p,lamellar,PL,rheology,116.50779517328903,116.50779517328903,,,,,"[H]{[>][>]CCO[<][<]}{[$][$]C\C=C(C)/C[$],[$]C\C=C(C)\C[$],[$]CC(C(C)=C)[$],[$]CC(C)(C=C)[$][$]}C(C)CC",10260.0,,10362.6,,1.01,,,,PEO,,,,,,,,,0.67,,0.67,,,,,,PI,,,,,,,,,0.32999999999999996,,0.32999999999999996,,,,,,,,,,,,,,,,,,,,,,,,,,,,,,,,,,,,,,,,,,,,,,,,,,,,,,,,,,,,,,,,,,,,,,,,,,,,,,,,,,,,,,,,,,,,,,,,,,,,,
2897,0000-0003-4629-3817,https://doi.org/10.1021/ma001957p,lamellar,PL,rheology,118.48160179801903,118.48160179801903,,,,,"[H]{[>][>]CCO[<][<]}{[$][$]C\C=C(C)/C[$],[$]C\C=C(C)\C[$],[$]CC(C(C)=C)[$],[$]CC(C)(C=C)[$][$]}C(C)CC",10260.0,,10362.6,,1.01,,,,PEO,,,,,,,,,0.67,,0.67,,,,,,PI,,,,,,,,,0.32999999999999996,,0.32999999999999996,,,,,,,,,,,,,,,,,,,,,,,,,,,,,,,,,,,,,,,,,,,,,,,,,,,,,,,,,,,,,,,,,,,,,,,,,,,,,,,,,,,,,,,,,,,,,,,,,,,,,
2898,0000-0003-4629-3817,https://doi.org/10.1021/ma001957p,lamellar,PL,rheology,121.30888025279302,121.30888025279302,,,,,"[H]{[>][>]CCO[<][<]}{[$][$]C\C=C(C)/C[$],[$]C\C=C(C)\C[$],[$]CC(C(C)=C)[$],[$]CC(C)(C=C)[$][$]}C(C)CC",10260.0,,10362.6,,1.01,,,,PEO,,,,,,,,,0.67,,0.67,,,,,,PI,,,,,,,,,0.32999999999999996,,0.32999999999999996,,,,,,,,,,,,,,,,,,,,,,,,,,,,,,,,,,,,,,,,,,,,,,,,,,,,,,,,,,,,,,,,,,,,,,,,,,,,,,,,,,,,,,,,,,,,,,,,,,,,,
2899,0000-0003-4629-3817,https://doi.org/10.1021/ma001957p,lamellar,PL,rheology,122.71664359839002,122.71664359839002,,,,,"[H]{[>][>]CCO[<][<]}{[$][$]C\C=C(C)/C[$],[$]C\C=C(C)\C[$],[$]CC(C(C)=C)[$],[$]CC(C)(C=C)[$][$]}C(C)CC",10260.0,,10362.6,,1.01,,,,PEO,,,,,,,,,0.67,,0.67,,,,,,PI,,,,,,,,,0.32999999999999996,,0.32999999999999996,,,,,,,,,,,,,,,,,,,,,,,,,,,,,,,,,,,,,,,,,,,,,,,,,,,,,,,,,,,,,,,,,,,,,,,,,,,,,,,,,,,,,,,,,,,,,,,,,,,,,
2900,0000-0003-4629-3817,https://doi.org/10.1021/ma001957p,lamellar,PL,rheology,123.83991633397204,123.83991633397204,,,,,"[H]{[>][>]CCO[<][<]}{[$][$]C\C=C(C)/C[$],[$]C\C=C(C)\C[$],[$]CC(C(C)=C)[$],[$]CC(C)(C=C)[$][$]}C(C)CC",10260.0,,10362.6,,1.01,,,,PEO,,,,,,,,,0.67,,0.67,,,,,,PI,,,,,,,,,0.32999999999999996,,0.32999999999999996,,,,,,,,,,,,,,,,,,,,,,,,,,,,,,,,,,,,,,,,,,,,,,,,,,,,,,,,,,,,,,,,,,,,,,,,,,,,,,,,,,,,,,,,,,,,,,,,,,,,,
2901,0000-0003-4629-3817,https://doi.org/10.1021/ma001957p,lamellar,PL,rheology,124.96465804000104,124.96465804000104,,,,,"[H]{[>][>]CCO[<][<]}{[$][$]C\C=C(C)/C[$],[$]C\C=C(C)\C[$],[$]CC(C(C)=C)[$],[$]CC(C)(C=C)[$][$]}C(C)CC",10260.0,,10362.6,,1.01,,,,PEO,,,,,,,,,0.67,,0.67,,,,,,PI,,,,,,,,,0.32999999999999996,,0.32999999999999996,,,,,,,,,,,,,,,,,,,,,,,,,,,,,,,,,,,,,,,,,,,,,,,,,,,,,,,,,,,,,,,,,,,,,,,,,,,,,,,,,,,,,,,,,,,,,,,,,,,,,
2902,0000-0003-4629-3817,https://doi.org/10.1021/ma001957p,lamellar,PL,rheology,127.224424245193,127.224424245193,,,,,"[H]{[>][>]CCO[<][<]}{[$][$]C\C=C(C)/C[$],[$]C\C=C(C)\C[$],[$]CC(C(C)=C)[$],[$]CC(C)(C=C)[$][$]}C(C)CC",10260.0,,10362.6,,1.01,,,,PEO,,,,,,,,,0.67,,0.67,,,,,,PI,,,,,,,,,0.32999999999999996,,0.32999999999999996,,,,,,,,,,,,,,,,,,,,,,,,,,,,,,,,,,,,,,,,,,,,,,,,,,,,,,,,,,,,,,,,,,,,,,,,,,,,,,,,,,,,,,,,,,,,,,,,,,,,,
2903,0000-0003-4629-3817,https://doi.org/10.1021/ma001957p,lamellar,PL,rheology,128.916678200805,128.916678200805,,,,,"[H]{[>][>]CCO[<][<]}{[$][$]C\C=C(C)/C[$],[$]C\C=C(C)\C[$],[$]CC(C(C)=C)[$],[$]CC(C)(C=C)[$][$]}C(C)CC",10260.0,,10362.6,,1.01,,,,PEO,,,,,,,,,0.67,,0.67,,,,,,PI,,,,,,,,,0.32999999999999996,,0.32999999999999996,,,,,,,,,,,,,,,,,,,,,,,,,,,,,,,,,,,,,,,,,,,,,,,,,,,,,,,,,,,,,,,,,,,,,,,,,,,,,,,,,,,,,,,,,,,,,,,,,,,,,
2904,0000-0003-4629-3817,https://doi.org/10.1021/ma001957p,lamellar,PL,rheology,130.327379487296,130.327379487296,,,,,"[H]{[>][>]CCO[<][<]}{[$][$]C\C=C(C)/C[$],[$]C\C=C(C)\C[$],[$]CC(C(C)=C)[$],[$]CC(C)(C=C)[$][$]}C(C)CC",10260.0,,10362.6,,1.01,,,,PEO,,,,,,,,,0.67,,0.67,,,,,,PI,,,,,,,,,0.32999999999999996,,0.32999999999999996,,,,,,,,,,,,,,,,,,,,,,,,,,,,,,,,,,,,,,,,,,,,,,,,,,,,,,,,,,,,,,,,,,,,,,,,,,,,,,,,,,,,,,,,,,,,,,,,,,,,,
2905,0000-0003-4629-3817,https://doi.org/10.1021/ma001957p,lamellar,PL,rheology,131.73514283289302,131.73514283289302,,,,,"[H]{[>][>]CCO[<][<]}{[$][$]C\C=C(C)/C[$],[$]C\C=C(C)\C[$],[$]CC(C(C)=C)[$],[$]CC(C)(C=C)[$][$]}C(C)CC",10260.0,,10362.6,,1.01,,,,PEO,,,,,,,,,0.67,,0.67,,,,,,PI,,,,,,,,,0.32999999999999996,,0.32999999999999996,,,,,,,,,,,,,,,,,,,,,,,,,,,,,,,,,,,,,,,,,,,,,,,,,,,,,,,,,,,,,,,,,,,,,,,,,,,,,,,,,,,,,,,,,,,,,,,,,,,,,
2906,0000-0003-4629-3817,https://doi.org/10.1021/ma001957p,lamellar,PL,rheology,132.85841556847504,132.85841556847504,,,,,"[H]{[>][>]CCO[<][<]}{[$][$]C\C=C(C)/C[$],[$]C\C=C(C)\C[$],[$]CC(C(C)=C)[$],[$]CC(C)(C=C)[$][$]}C(C)CC",10260.0,,10362.6,,1.01,,,,PEO,,,,,,,,,0.67,,0.67,,,,,,PI,,,,,,,,,0.32999999999999996,,0.32999999999999996,,,,,,,,,,,,,,,,,,,,,,,,,,,,,,,,,,,,,,,,,,,,,,,,,,,,,,,,,,,,,,,,,,,,,,,,,,,,,,,,,,,,,,,,,,,,,,,,,,,,,
2907,0000-0003-4629-3817,https://doi.org/10.1021/ma001957p,lamellar,PL,rheology,133.98609521540004,133.98609521540004,,,,,"[H]{[>][>]CCO[<][<]}{[$][$]C\C=C(C)/C[$],[$]C\C=C(C)\C[$],[$]CC(C(C)=C)[$],[$]CC(C)(C=C)[$][$]}C(C)CC",10260.0,,10362.6,,1.01,,,,PEO,,,,,,,,,0.67,,0.67,,,,,,PI,,,,,,,,,0.32999999999999996,,0.32999999999999996,,,,,,,,,,,,,,,,,,,,,,,,,,,,,,,,,,,,,,,,,,,,,,,,,,,,,,,,,,,,,,,,,,,,,,,,,,,,,,,,,,,,,,,,,,,,,,,,,,,,,
2908,0000-0003-4629-3817,https://doi.org/10.1021/ma001957p,lamellar,PL,rheology,135.95990184013004,135.95990184013004,,,,,"[H]{[>][>]CCO[<][<]}{[$][$]C\C=C(C)/C[$],[$]C\C=C(C)\C[$],[$]CC(C(C)=C)[$],[$]CC(C)(C=C)[$][$]}C(C)CC",10260.0,,10362.6,,1.01,,,,PEO,,,,,,,,,0.67,,0.67,,,,,,PI,,,,,,,,,0.32999999999999996,,0.32999999999999996,,,,,,,,,,,,,,,,,,,,,,,,,,,,,,,,,,,,,,,,,,,,,,,,,,,,,,,,,,,,,,,,,,,,,,,,,,,,,,,,,,,,,,,,,,,,,,,,,,,,,
2909,0000-0003-4629-3817,https://doi.org/10.1021/ma001957p,lamellar,PL,rheology,136.52153820792103,136.52153820792103,,,,,"[H]{[>][>]CCO[<][<]}{[$][$]C\C=C(C)/C[$],[$]C\C=C(C)\C[$],[$]CC(C(C)=C)[$],[$]CC(C)(C=C)[$][$]}C(C)CC",10260.0,,10362.6,,1.01,,,,PEO,,,,,,,,,0.67,,0.67,,,,,,PI,,,,,,,,,0.32999999999999996,,0.32999999999999996,,,,,,,,,,,,,,,,,,,,,,,,,,,,,,,,,,,,,,,,,,,,,,,,,,,,,,,,,,,,,,,,,,,,,,,,,,,,,,,,,,,,,,,,,,,,,,,,,,,,,
2910,0000-0003-4629-3817,https://doi.org/10.1021/ma001957p,lamellar,PL,rheology,138.49387586220405,138.49387586220405,,,,,"[H]{[>][>]CCO[<][<]}{[$][$]C\C=C(C)/C[$],[$]C\C=C(C)\C[$],[$]CC(C(C)=C)[$],[$]CC(C)(C=C)[$][$]}C(C)CC",10260.0,,10362.6,,1.01,,,,PEO,,,,,,,,,0.67,,0.67,,,,,,PI,,,,,,,,,0.32999999999999996,,0.32999999999999996,,,,,,,,,,,,,,,,,,,,,,,,,,,,,,,,,,,,,,,,,,,,,,,,,,,,,,,,,,,,,,,,,,,,,,,,,,,,,,,,,,,,,,,,,,,,,,,,,,,,,
2911,0000-0003-4629-3817,https://doi.org/10.1021/ma001957p,lamellar,PL,rheology,140.184660847367,140.184660847367,,,,,"[H]{[>][>]CCO[<][<]}{[$][$]C\C=C(C)/C[$],[$]C\C=C(C)\C[$],[$]CC(C(C)=C)[$],[$]CC(C)(C=C)[$][$]}C(C)CC",10260.0,,10362.6,,1.01,,,,PEO,,,,,,,,,0.67,,0.67,,,,,,PI,,,,,,,,,0.32999999999999996,,0.32999999999999996,,,,,,,,,,,,,,,,,,,,,,,,,,,,,,,,,,,,,,,,,,,,,,,,,,,,,,,,,,,,,,,,,,,,,,,,,,,,,,,,,,,,,,,,,,,,,,,,,,,,,
2912,0000-0003-4629-3817,https://doi.org/10.1021/ma001957p,lamellar,PL,rheology,141.313809464739,141.313809464739,,,,,"[H]{[>][>]CCO[<][<]}{[$][$]C\C=C(C)/C[$],[$]C\C=C(C)\C[$],[$]CC(C(C)=C)[$],[$]CC(C)(C=C)[$][$]}C(C)CC",10260.0,,10362.6,,1.01,,,,PEO,,,,,,,,,0.67,,0.67,,,,,,PI,,,,,,,,,0.32999999999999996,,0.32999999999999996,,,,,,,,,,,,,,,,,,,,,,,,,,,,,,,,,,,,,,,,,,,,,,,,,,,,,,,,,,,,,,,,,,,,,,,,,,,,,,,,,,,,,,,,,,,,,,,,,,,,,
2913,0000-0003-4629-3817,https://doi.org/10.1021/ma001957p,lamellar,PL,rheology,143.289085059917,143.289085059917,,,,,"[H]{[>][>]CCO[<][<]}{[$][$]C\C=C(C)/C[$],[$]C\C=C(C)\C[$],[$]CC(C(C)=C)[$],[$]CC(C)(C=C)[$][$]}C(C)CC",10260.0,,10362.6,,1.01,,,,PEO,,,,,,,,,0.67,,0.67,,,,,,PI,,,,,,,,,0.32999999999999996,,0.32999999999999996,,,,,,,,,,,,,,,,,,,,,,,,,,,,,,,,,,,,,,,,,,,,,,,,,,,,,,,,,,,,,,,,,,,,,,,,,,,,,,,,,,,,,,,,,,,,,,,,,,,,,
2914,0000-0003-4629-3817,https://doi.org/10.1021/ma001957p,PL,,rheology,144.98280798597602,144.98280798597602,,,,,"[H]{[>][>]CCO[<][<]}{[$][$]C\C=C(C)/C[$],[$]C\C=C(C)\C[$],[$]CC(C(C)=C)[$],[$]CC(C)(C=C)[$][$]}C(C)CC",10260.0,,10362.6,,1.01,,,,PEO,,,,,,,,,0.67,,0.67,,,,,,PI,,,,,,,,,0.32999999999999996,,0.32999999999999996,,,,,,,,,,,,,,,,,,,,,,,,,,,,,,,,,,,,,,,,,,,,,,,,,,,,,,,,,,,,,,,,,,,,,,,,,,,,,,,,,,,,,,,,,,,,,,,,,,,,,
2915,0000-0003-4629-3817,https://doi.org/10.1021/ma001957p,PL,,rheology,146.67359297113904,146.67359297113904,,,,,"[H]{[>][>]CCO[<][<]}{[$][$]C\C=C(C)/C[$],[$]C\C=C(C)\C[$],[$]CC(C(C)=C)[$],[$]CC(C)(C=C)[$][$]}C(C)CC",10260.0,,10362.6,,1.01,,,,PEO,,,,,,,,,0.67,,0.67,,,,,,PI,,,,,,,,,0.32999999999999996,,0.32999999999999996,,,,,,,,,,,,,,,,,,,,,,,,,,,,,,,,,,,,,,,,,,,,,,,,,,,,,,,,,,,,,,,,,,,,,,,,,,,,,,,,,,,,,,,,,,,,,,,,,,,,,
2916,0000-0003-4629-3817,https://doi.org/10.1021/ma001957p,PL,,rheology,148.36290898585503,148.36290898585503,,,,,"[H]{[>][>]CCO[<][<]}{[$][$]C\C=C(C)/C[$],[$]C\C=C(C)\C[$],[$]CC(C(C)=C)[$],[$]CC(C)(C=C)[$][$]}C(C)CC",10260.0,,10362.6,,1.01,,,,PEO,,,,,,,,,0.67,,0.67,,,,,,PI,,,,,,,,,0.32999999999999996,,0.32999999999999996,,,,,,,,,,,,,,,,,,,,,,,,,,,,,,,,,,,,,,,,,,,,,,,,,,,,,,,,,,,,,,,,,,,,,,,,,,,,,,,,,,,,,,,,,,,,,,,,,,,,,
2917,0000-0003-4629-3817,https://doi.org/10.1021/ma001957p,PL,,rheology,149.77507924279405,149.77507924279405,,,,,"[H]{[>][>]CCO[<][<]}{[$][$]C\C=C(C)/C[$],[$]C\C=C(C)\C[$],[$]CC(C(C)=C)[$],[$]CC(C)(C=C)[$][$]}C(C)CC",10260.0,,10362.6,,1.01,,,,PEO,,,,,,,,,0.67,,0.67,,,,,,PI,,,,,,,,,0.32999999999999996,,0.32999999999999996,,,,,,,,,,,,,,,,,,,,,,,,,,,,,,,,,,,,,,,,,,,,,,,,,,,,,,,,,,,,,,,,,,,,,,,,,,,,,,,,,,,,,,,,,,,,,,,,,,,,,
2918,0000-0003-4629-3817,https://doi.org/10.1021/ma001957p,PL,,rheology,151.75329277886703,151.75329277886703,,,,,"[H]{[>][>]CCO[<][<]}{[$][$]C\C=C(C)/C[$],[$]C\C=C(C)\C[$],[$]CC(C(C)=C)[$],[$]CC(C)(C=C)[$][$]}C(C)CC",10260.0,,10362.6,,1.01,,,,PEO,,,,,,,,,0.67,,0.67,,,,,,PI,,,,,,,,,0.32999999999999996,,0.32999999999999996,,,,,,,,,,,,,,,,,,,,,,,,,,,,,,,,,,,,,,,,,,,,,,,,,,,,,,,,,,,,,,,,,,,,,,,,,,,,,,,,,,,,,,,,,,,,,,,,,,,,,
2919,0000-0003-4629-3817,https://doi.org/10.1021/ma001957p,PL,,rheology,152.88391036668702,152.88391036668702,,,,,"[H]{[>][>]CCO[<][<]}{[$][$]C\C=C(C)/C[$],[$]C\C=C(C)\C[$],[$]CC(C(C)=C)[$],[$]CC(C)(C=C)[$][$]}C(C)CC",10260.0,,10362.6,,1.01,,,,PEO,,,,,,,,,0.67,,0.67,,,,,,PI,,,,,,,,,0.32999999999999996,,0.32999999999999996,,,,,,,,,,,,,,,,,,,,,,,,,,,,,,,,,,,,,,,,,,,,,,,,,,,,,,,,,,,,,,,,,,,,,,,,,,,,,,,,,,,,,,,,,,,,,,,,,,,,,
2920,0000-0003-4629-3817,https://doi.org/10.1021/ma001957p,PL,,rheology,155.14661451277505,155.14661451277505,,,,,"[H]{[>][>]CCO[<][<]}{[$][$]C\C=C(C)/C[$],[$]C\C=C(C)\C[$],[$]CC(C(C)=C)[$],[$]CC(C)(C=C)[$][$]}C(C)CC",10260.0,,10362.6,,1.01,,,,PEO,,,,,,,,,0.67,,0.67,,,,,,PI,,,,,,,,,0.32999999999999996,,0.32999999999999996,,,,,,,,,,,,,,,,,,,,,,,,,,,,,,,,,,,,,,,,,,,,,,,,,,,,,,,,,,,,,,,,,,,,,,,,,,,,,,,,,,,,,,,,,,,,,,,,,,,,,
2921,0000-0003-4629-3817,https://doi.org/10.1021/ma001957p,PL,,rheology,157.406380717967,157.406380717967,,,,,"[H]{[>][>]CCO[<][<]}{[$][$]C\C=C(C)/C[$],[$]C\C=C(C)\C[$],[$]CC(C(C)=C)[$],[$]CC(C)(C=C)[$][$]}C(C)CC",10260.0,,10362.6,,1.01,,,,PEO,,,,,,,,,0.67,,0.67,,,,,,PI,,,,,,,,,0.32999999999999996,,0.32999999999999996,,,,,,,,,,,,,,,,,,,,,,,,,,,,,,,,,,,,,,,,,,,,,,,,,,,,,,,,,,,,,,,,,,,,,,,,,,,,,,,,,,,,,,,,,,,,,,,,,,,,,
2922,0000-0003-4629-3817,https://doi.org/10.1021/ma001957p,PL,,rheology,159.952106503621,159.952106503621,,,,,"[H]{[>][>]CCO[<][<]}{[$][$]C\C=C(C)/C[$],[$]C\C=C(C)\C[$],[$]CC(C(C)=C)[$],[$]CC(C)(C=C)[$][$]}C(C)CC",10260.0,,10362.6,,1.01,,,,PEO,,,,,,,,,0.67,,0.67,,,,,,PI,,,,,,,,,0.32999999999999996,,0.32999999999999996,,,,,,,,,,,,,,,,,,,,,,,,,,,,,,,,,,,,,,,,,,,,,,,,,,,,,,,,,,,,,,,,,,,,,,,,,,,,,,,,,,,,,,,,,,,,,,,,,,,,,
2923,0000-0003-4629-3817,https://doi.org/10.1021/ma001957p,PL,,rheology,162.205996827023,162.205996827023,,,,,"[H]{[>][>]CCO[<][<]}{[$][$]C\C=C(C)/C[$],[$]C\C=C(C)\C[$],[$]CC(C(C)=C)[$],[$]CC(C)(C=C)[$][$]}C(C)CC",10260.0,,10362.6,,1.01,,,,PEO,,,,,,,,,0.67,,0.67,,,,,,PI,,,,,,,,,0.32999999999999996,,0.32999999999999996,,,,,,,,,,,,,,,,,,,,,,,,,,,,,,,,,,,,,,,,,,,,,,,,,,,,,,,,,,,,,,,,,,,,,,,,,,,,,,,,,,,,,,,,,,,,,,,,,,,,,
2924,0000-0003-4629-3817,https://doi.org/10.1021/ma001957p,PL,,rheology,164.473107884454,164.473107884454,,,,,"[H]{[>][>]CCO[<][<]}{[$][$]C\C=C(C)/C[$],[$]C\C=C(C)\C[$],[$]CC(C(C)=C)[$],[$]CC(C)(C=C)[$][$]}C(C)CC",10260.0,,10362.6,,1.01,,,,PEO,,,,,,,,,0.67,,0.67,,,,,,PI,,,,,,,,,0.32999999999999996,,0.32999999999999996,,,,,,,,,,,,,,,,,,,,,,,,,,,,,,,,,,,,,,,,,,,,,,,,,,,,,,,,,,,,,,,,,,,,,,,,,,,,,,,,,,,,,,,,,,,,,,,,,,,,,
2925,0000-0003-4629-3817,https://doi.org/10.1021/ma001957p,PL,,rheology,165.60372547227303,165.60372547227303,,,,,"[H]{[>][>]CCO[<][<]}{[$][$]C\C=C(C)/C[$],[$]C\C=C(C)\C[$],[$]CC(C(C)=C)[$],[$]CC(C)(C=C)[$][$]}C(C)CC",10260.0,,10362.6,,1.01,,,,PEO,,,,,,,,,0.67,,0.67,,,,,,PI,,,,,,,,,0.32999999999999996,,0.32999999999999996,,,,,,,,,,,,,,,,,,,,,,,,,,,,,,,,,,,,,,,,,,,,,,,,,,,,,,,,,,,,,,,,,,,,,,,,,,,,,,,,,,,,,,,,,,,,,,,,,,,,,
2926,0000-0003-4629-3817,https://doi.org/10.1021/ma001957p,PL,,rheology,166.70937056248505,166.70937056248505,,,,,"[H]{[>][>]CCO[<][<]}{[$][$]C\C=C(C)/C[$],[$]C\C=C(C)\C[$],[$]CC(C(C)=C)[$],[$]CC(C)(C=C)[$][$]}C(C)CC",10260.0,,10362.6,,1.01,,,,PEO,,,,,,,,,0.67,,0.67,,,,,,PI,,,,,,,,,0.32999999999999996,,0.32999999999999996,,,,,,,,,,,,,,,,,,,,,,,,,,,,,,,,,,,,,,,,,,,,,,,,,,,,,,,,,,,,,,,,,,,,,,,,,,,,,,,,,,,,,,,,,,,,,,,,,,,,,
2927,0000-0003-4629-3817,https://doi.org/10.1021/ma001957p,PL,,rheology,169.26391017082403,169.26391017082403,,,,,"[H]{[>][>]CCO[<][<]}{[$][$]C\C=C(C)/C[$],[$]C\C=C(C)\C[$],[$]CC(C(C)=C)[$],[$]CC(C)(C=C)[$][$]}C(C)CC",10260.0,,10362.6,,1.01,,,,PEO,,,,,,,,,0.67,,0.67,,,,,,PI,,,,,,,,,0.32999999999999996,,0.32999999999999996,,,,,,,,,,,,,,,,,,,,,,,,,,,,,,,,,,,,,,,,,,,,,,,,,,,,,,,,,,,,,,,,,,,,,,,,,,,,,,,,,,,,,,,,,,,,,,,,,,,,,
2928,0000-0003-4629-3817,https://doi.org/10.1021/ma001957p,PL,,rheology,170.68636322089702,170.68636322089702,,,,,"[H]{[>][>]CCO[<][<]}{[$][$]C\C=C(C)/C[$],[$]C\C=C(C)\C[$],[$]CC(C(C)=C)[$],[$]CC(C)(C=C)[$][$]}C(C)CC",10260.0,,10362.6,,1.01,,,,PEO,,,,,,,,,0.67,,0.67,,,,,,PI,,,,,,,,,0.32999999999999996,,0.32999999999999996,,,,,,,,,,,,,,,,,,,,,,,,,,,,,,,,,,,,,,,,,,,,,,,,,,,,,,,,,,,,,,,,,,,,,,,,,,,,,,,,,,,,,,,,,,,,,,,,,,,,,
2929,0000-0003-4629-3817,https://doi.org/10.1021/ma001957p,PL,,rheology,170.957633096883,170.957633096883,,,,,"[H]{[>][>]CCO[<][<]}{[$][$]C\C=C(C)/C[$],[$]C\C=C(C)\C[$],[$]CC(C(C)=C)[$],[$]CC(C)(C=C)[$][$]}C(C)CC",10260.0,,10362.6,,1.01,,,,PEO,,,,,,,,,0.67,,0.67,,,,,,PI,,,,,,,,,0.32999999999999996,,0.32999999999999996,,,,,,,,,,,,,,,,,,,,,,,,,,,,,,,,,,,,,,,,,,,,,,,,,,,,,,,,,,,,,,,,,,,,,,,,,,,,,,,,,,,,,,,,,,,,,,,,,,,,,
2930,0000-0003-4629-3817,https://doi.org/10.1021/ma001957p,PL,,rheology,173.50923476432803,173.50923476432803,,,,,"[H]{[>][>]CCO[<][<]}{[$][$]C\C=C(C)/C[$],[$]C\C=C(C)\C[$],[$]CC(C(C)=C)[$],[$]CC(C)(C=C)[$][$]}C(C)CC",10260.0,,10362.6,,1.01,,,,PEO,,,,,,,,,0.67,,0.67,,,,,,PI,,,,,,,,,0.32999999999999996,,0.32999999999999996,,,,,,,,,,,,,,,,,,,,,,,,,,,,,,,,,,,,,,,,,,,,,,,,,,,,,,,,,,,,,,,,,,,,,,,,,,,,,,,,,,,,,,,,,,,,,,,,,,,,,
2931,0000-0003-4629-3817,https://doi.org/10.1021/ma001957p,PL,,rheology,176.05055363863903,176.05055363863903,,,,,"[H]{[>][>]CCO[<][<]}{[$][$]C\C=C(C)/C[$],[$]C\C=C(C)\C[$],[$]CC(C(C)=C)[$],[$]CC(C)(C=C)[$][$]}C(C)CC",10260.0,,10362.6,,1.01,,,,PEO,,,,,,,,,0.67,,0.67,,,,,,PI,,,,,,,,,0.32999999999999996,,0.32999999999999996,,,,,,,,,,,,,,,,,,,,,,,,,,,,,,,,,,,,,,,,,,,,,,,,,,,,,,,,,,,,,,,,,,,,,,,,,,,,,,,,,,,,,,,,,,,,,,,,,,,,,
2932,0000-0003-4629-3817,https://doi.org/10.1021/ma001957p,PL,,rheology,174.62516264767203,174.62516264767203,,,,,"[H]{[>][>]CCO[<][<]}{[$][$]C\C=C(C)/C[$],[$]C\C=C(C)\C[$],[$]CC(C(C)=C)[$],[$]CC(C)(C=C)[$][$]}C(C)CC",10260.0,,10362.6,,1.01,,,,PEO,,,,,,,,,0.67,,0.67,,,,,,PI,,,,,,,,,0.32999999999999996,,0.32999999999999996,,,,,,,,,,,,,,,,,,,,,,,,,,,,,,,,,,,,,,,,,,,,,,,,,,,,,,,,,,,,,,,,,,,,,,,,,,,,,,,,,,,,,,,,,,,,,,,,,,,,,
