Repository: olsenlabmit/BCDB

# The Block Copolymer Phase Behavior Database

# Description
The Block Copolymer Database (BCDB) is a platform that allows users to search, submit, visualize, benchmark, and download experimental phase measurements and their associated characterization information for di- and multi-block copolymers. To our knowledge, there is no widely accepted data model for publishing experimental and simulation data on block copolymer self-assembly.

# Data Collection Methodology
- Manual curation from tables, text, and figures from peer-reviewed scientific literature. 
- A DOI is provided for each data point. A paper on the full methodology will be published.

File: platform/download/Search1.csv (part 9 of 11)
Search Information
5011,0000-0001-8255-3853,10.1126/science.271.5251.976,lamellar,HPL,rheology,103.0,103.0,,,,,"{[][<]CCO[>][<]}{[$][$]CCCC[$],[$]CC(CC)[$][]}",8700.0,,,,,,,,PEO,,,,,,,,,0.72,,0.72,,,,,,PEE,,,,,,,,,0.28,,0.28,,,,,,,,,,,,,,,,,,,,,,,,,,,,,,,,,,,,,,,,,,,,,,,,,,,,,,,,,,,,,,,,,,,,,,,,,,,,,,,,,,,,,,,,,,,,,,,,,,,,,
5012,0000-0001-8255-3853,10.1126/science.271.5251.976,lamellar,HPL,rheology,104.0,104.0,,,,,"{[][<]CCO[>][<]}{[$][$]CCCC[$],[$]CC(CC)[$][]}",8700.0,,,,,,,,PEO,,,,,,,,,0.72,,0.72,,,,,,PEE,,,,,,,,,0.28,,0.28,,,,,,,,,,,,,,,,,,,,,,,,,,,,,,,,,,,,,,,,,,,,,,,,,,,,,,,,,,,,,,,,,,,,,,,,,,,,,,,,,,,,,,,,,,,,,,,,,,,,,
5013,0000-0001-8255-3853,10.1126/science.271.5251.976,lamellar,HPL,rheology,105.0,105.0,,,,,"{[][<]CCO[>][<]}{[$][$]CCCC[$],[$]CC(CC)[$][]}",8700.0,,,,,,,,PEO,,,,,,,,,0.72,,0.72,,,,,,PEE,,,,,,,,,0.28,,0.28,,,,,,,,,,,,,,,,,,,,,,,,,,,,,,,,,,,,,,,,,,,,,,,,,,,,,,,,,,,,,,,,,,,,,,,,,,,,,,,,,,,,,,,,,,,,,,,,,,,,,
5014,0000-0001-8255-3853,10.1126/science.271.5251.976,lamellar,HPL,rheology,106.0,106.0,,,,,"{[][<]CCO[>][<]}{[$][$]CCCC[$],[$]CC(CC)[$][]}",8700.0,,,,,,,,PEO,,,,,,,,,0.72,,0.72,,,,,,PEE,,,,,,,,,0.28,,0.28,,,,,,,,,,,,,,,,,,,,,,,,,,,,,,,,,,,,,,,,,,,,,,,,,,,,,,,,,,,,,,,,,,,,,,,,,,,,,,,,,,,,,,,,,,,,,,,,,,,,,
5015,0000-0001-8255-3853,10.1126/science.271.5251.976,lamellar,HPL,rheology,107.0,107.0,,,,,"{[][<]CCO[>][<]}{[$][$]CCCC[$],[$]CC(CC)[$][]}",8700.0,,,,,,,,PEO,,,,,,,,,0.72,,0.72,,,,,,PEE,,,,,,,,,0.28,,0.28,,,,,,,,,,,,,,,,,,,,,,,,,,,,,,,,,,,,,,,,,,,,,,,,,,,,,,,,,,,,,,,,,,,,,,,,,,,,,,,,,,,,,,,,,,,,,,,,,,,,,
5016,0000-0001-8255-3853,10.1126/science.271.5251.976,lamellar,HPL,rheology,108.0,108.0,,,,,"{[][<]CCO[>][<]}{[$][$]CCCC[$],[$]CC(CC)[$][]}",8700.0,,,,,,,,PEO,,,,,,,,,0.72,,0.72,,,,,,PEE,,,,,,,,,0.28,,0.28,,,,,,,,,,,,,,,,,,,,,,,,,,,,,,,,,,,,,,,,,,,,,,,,,,,,,,,,,,,,,,,,,,,,,,,,,,,,,,,,,,,,,,,,,,,,,,,,,,,,,
5017,0000-0001-8255-3853,10.1126/science.271.5251.976,lamellar,HPL,rheology,109.0,109.0,,,,,"{[][<]CCO[>][<]}{[$][$]CCCC[$],[$]CC(CC)[$][]}",8700.0,,,,,,,,PEO,,,,,,,,,0.72,,0.72,,,,,,PEE,,,,,,,,,0.28,,0.28,,,,,,,,,,,,,,,,,,,,,,,,,,,,,,,,,,,,,,,,,,,,,,,,,,,,,,,,,,,,,,,,,,,,,,,,,,,,,,,,,,,,,,,,,,,,,,,,,,,,,
5018,0000-0001-8255-3853,10.1126/science.271.5251.976,lamellar,HPL,rheology,110.0,110.0,,,,,"{[][<]CCO[>][<]}{[$][$]CCCC[$],[$]CC(CC)[$][]}",8700.0,,,,,,,,PEO,,,,,,,,,0.72,,0.72,,,,,,PEE,,,,,,,,,0.28,,0.28,,,,,,,,,,,,,,,,,,,,,,,,,,,,,,,,,,,,,,,,,,,,,,,,,,,,,,,,,,,,,,,,,,,,,,,,,,,,,,,,,,,,,,,,,,,,,,,,,,,,,
5019,0000-0001-8255-3853,10.1126/science.271.5251.976,lamellar,HPL,rheology,111.0,111.0,,,,,"{[][<]CCO[>][<]}{[$][$]CCCC[$],[$]CC(CC)[$][]}",8700.0,,,,,,,,PEO,,,,,,,,,0.72,,0.72,,,,,,PEE,,,,,,,,,0.28,,0.28,,,,,,,,,,,,,,,,,,,,,,,,,,,,,,,,,,,,,,,,,,,,,,,,,,,,,,,,,,,,,,,,,,,,,,,,,,,,,,,,,,,,,,,,,,,,,,,,,,,,,
5020,0000-0001-8255-3853,10.1126/science.271.5251.976,lamellar,HPL,rheology,112.0,112.0,,,,,"{[][<]CCO[>][<]}{[$][$]CCCC[$],[$]CC(CC)[$][]}",8700.0,,,,,,,,PEO,,,,,,,,,0.72,,0.72,,,,,,PEE,,,,,,,,,0.28,,0.28,,,,,,,,,,,,,,,,,,,,,,,,,,,,,,,,,,,,,,,,,,,,,,,,,,,,,,,,,,,,,,,,,,,,,,,,,,,,,,,,,,,,,,,,,,,,,,,,,,,,,
5021,0000-0001-8255-3853,10.1126/science.271.5251.976,lamellar,HPL,rheology,113.0,113.0,,,,,"{[][<]CCO[>][<]}{[$][$]CCCC[$],[$]CC(CC)[$][]}",8700.0,,,,,,,,PEO,,,,,,,,,0.72,,0.72,,,,,,PEE,,,,,,,,,0.28,,0.28,,,,,,,,,,,,,,,,,,,,,,,,,,,,,,,,,,,,,,,,,,,,,,,,,,,,,,,,,,,,,,,,,,,,,,,,,,,,,,,,,,,,,,,,,,,,,,,,,,,,,
5022,0000-0001-8255-3853,10.1126/science.271.5251.976,lamellar,HPL,rheology,114.0,114.0,,,,,"{[][<]CCO[>][<]}{[$][$]CCCC[$],[$]CC(CC)[$][]}",8700.0,,,,,,,,PEO,,,,,,,,,0.72,,0.72,,,,,,PEE,,,,,,,,,0.28,,0.28,,,,,,,,,,,,,,,,,,,,,,,,,,,,,,,,,,,,,,,,,,,,,,,,,,,,,,,,,,,,,,,,,,,,,,,,,,,,,,,,,,,,,,,,,,,,,,,,,,,,,
5023,0000-0001-8255-3853,10.1126/science.271.5251.976,lamellar,HPL,rheology,115.0,115.0,,,,,"{[][<]CCO[>][<]}{[$][$]CCCC[$],[$]CC(CC)[$][]}",8700.0,,,,,,,,PEO,,,,,,,,,0.72,,0.72,,,,,,PEE,,,,,,,,,0.28,,0.28,,,,,,,,,,,,,,,,,,,,,,,,,,,,,,,,,,,,,,,,,,,,,,,,,,,,,,,,,,,,,,,,,,,,,,,,,,,,,,,,,,,,,,,,,,,,,,,,,,,,,
5024,0000-0001-8255-3853,10.1126/science.271.5251.976,lamellar,HPL,rheology,116.0,116.0,,,,,"{[][<]CCO[>][<]}{[$][$]CCCC[$],[$]CC(CC)[$][]}",8700.0,,,,,,,,PEO,,,,,,,,,0.72,,0.72,,,,,,PEE,,,,,,,,,0.28,,0.28,,,,,,,,,,,,,,,,,,,,,,,,,,,,,,,,,,,,,,,,,,,,,,,,,,,,,,,,,,,,,,,,,,,,,,,,,,,,,,,,,,,,,,,,,,,,,,,,,,,,,
5025,0000-0001-8255-3853,10.1126/science.271.5251.976,lamellar,HPL,rheology,117.0,117.0,,,,,"{[][<]CCO[>][<]}{[$][$]CCCC[$],[$]CC(CC)[$][]}",8700.0,,,,,,,,PEO,,,,,,,,,0.72,,0.72,,,,,,PEE,,,,,,,,,0.28,,0.28,,,,,,,,,,,,,,,,,,,,,,,,,,,,,,,,,,,,,,,,,,,,,,,,,,,,,,,,,,,,,,,,,,,,,,,,,,,,,,,,,,,,,,,,,,,,,,,,,,,,,
5026,0000-0001-8255-3853,10.1126/science.271.5251.976,lamellar,HPL,rheology,118.0,118.0,,,,,"{[][<]CCO[>][<]}{[$][$]CCCC[$],[$]CC(CC)[$][]}",8700.0,,,,,,,,PEO,,,,,,,,,0.72,,0.72,,,,,,PEE,,,,,,,,,0.28,,0.28,,,,,,,,,,,,,,,,,,,,,,,,,,,,,,,,,,,,,,,,,,,,,,,,,,,,,,,,,,,,,,,,,,,,,,,,,,,,,,,,,,,,,,,,,,,,,,,,,,,,,
5027,0000-0001-8255-3853,10.1126/science.271.5251.976,lamellar,HPL,rheology,119.0,119.0,,,,,"{[][<]CCO[>][<]}{[$][$]CCCC[$],[$]CC(CC)[$][]}",8700.0,,,,,,,,PEO,,,,,,,,,0.72,,0.72,,,,,,PEE,,,,,,,,,0.28,,0.28,,,,,,,,,,,,,,,,,,,,,,,,,,,,,,,,,,,,,,,,,,,,,,,,,,,,,,,,,,,,,,,,,,,,,,,,,,,,,,,,,,,,,,,,,,,,,,,,,,,,,
5028,0000-0001-8255-3853,10.1126/science.271.5251.976,lamellar,HPL,rheology,120.0,120.0,,,,,"{[][<]CCO[>][<]}{[$][$]CCCC[$],[$]CC(CC)[$][]}",8700.0,,,,,,,,PEO,,,,,,,,,0.72,,0.72,,,,,,PEE,,,,,,,,,0.28,,0.28,,,,,,,,,,,,,,,,,,,,,,,,,,,,,,,,,,,,,,,,,,,,,,,,,,,,,,,,,,,,,,,,,,,,,,,,,,,,,,,,,,,,,,,,,,,,,,,,,,,,,
5029,0000-0001-8255-3853,10.1126/science.271.5251.976,lamellar,HPL,rheology,121.0,121.0,,,,,"{[][<]CCO[>][<]}{[$][$]CCCC[$],[$]CC(CC)[$][]}",8700.0,,,,,,,,PEO,,,,,,,,,0.72,,0.72,,,,,,PEE,,,,,,,,,0.28,,0.28,,,,,,,,,,,,,,,,,,,,,,,,,,,,,,,,,,,,,,,,,,,,,,,,,,,,,,,,,,,,,,,,,,,,,,,,,,,,,,,,,,,,,,,,,,,,,,,,,,,,,
5030,0000-0001-8255-3853,10.1126/science.271.5251.976,lamellar,HPL,rheology,122.0,122.0,,,,,"{[][<]CCO[>][<]}{[$][$]CCCC[$],[$]CC(CC)[$][]}",8700.0,,,,,,,,PEO,,,,,,,,,0.72,,0.72,,,,,,PEE,,,,,,,,,0.28,,0.28,,,,,,,,,,,,,,,,,,,,,,,,,,,,,,,,,,,,,,,,,,,,,,,,,,,,,,,,,,,,,,,,,,,,,,,,,,,,,,,,,,,,,,,,,,,,,,,,,,,,,
5031,0000-0001-8255-3853,10.1126/science.271.5251.976,lamellar,HPL,rheology,123.0,123.0,,,,,"{[][<]CCO[>][<]}{[$][$]CCCC[$],[$]CC(CC)[$][]}",8700.0,,,,,,,,PEO,,,,,,,,,0.72,,0.72,,,,,,PEE,,,,,,,,,0.28,,0.28,,,,,,,,,,,,,,,,,,,,,,,,,,,,,,,,,,,,,,,,,,,,,,,,,,,,,,,,,,,,,,,,,,,,,,,,,,,,,,,,,,,,,,,,,,,,,,,,,,,,,
5032,0000-0001-8255-3853,10.1126/science.271.5251.976,lamellar,HPL,rheology,124.0,124.0,,,,,"{[][<]CCO[>][<]}{[$][$]CCCC[$],[$]CC(CC)[$][]}",8700.0,,,,,,,,PEO,,,,,,,,,0.72,,0.72,,,,,,PEE,,,,,,,,,0.28,,0.28,,,,,,,,,,,,,,,,,,,,,,,,,,,,,,,,,,,,,,,,,,,,,,,,,,,,,,,,,,,,,,,,,,,,,,,,,,,,,,,,,,,,,,,,,,,,,,,,,,,,,
5033,0000-0001-8255-3853,10.1126/science.271.5251.976,lamellar,HPL,rheology,125.0,125.0,,,,,"{[][<]CCO[>][<]}{[$][$]CCCC[$],[$]CC(CC)[$][]}",8700.0,,,,,,,,PEO,,,,,,,,,0.72,,0.72,,,,,,PEE,,,,,,,,,0.28,,0.28,,,,,,,,,,,,,,,,,,,,,,,,,,,,,,,,,,,,,,,,,,,,,,,,,,,,,,,,,,,,,,,,,,,,,,,,,,,,,,,,,,,,,,,,,,,,,,,,,,,,,
5034,0000-0001-8255-3853,10.1126/science.271.5251.976,lamellar,HPL,rheology,126.0,126.0,,,,,"{[][<]CCO[>][<]}{[$][$]CCCC[$],[$]CC(CC)[$][]}",8700.0,,,,,,,,PEO,,,,,,,,,0.72,,0.72,,,,,,PEE,,,,,,,,,0.28,,0.28,,,,,,,,,,,,,,,,,,,,,,,,,,,,,,,,,,,,,,,,,,,,,,,,,,,,,,,,,,,,,,,,,,,,,,,,,,,,,,,,,,,,,,,,,,,,,,,,,,,,,
5035,0000-0001-8255-3853,10.1126/science.271.5251.976,lamellar,HPL,rheology,127.0,127.0,,,,,"{[][<]CCO[>][<]}{[$][$]CCCC[$],[$]CC(CC)[$][]}",8700.0,,,,,,,,PEO,,,,,,,,,0.72,,0.72,,,,,,PEE,,,,,,,,,0.28,,0.28,,,,,,,,,,,,,,,,,,,,,,,,,,,,,,,,,,,,,,,,,,,,,,,,,,,,,,,,,,,,,,,,,,,,,,,,,,,,,,,,,,,,,,,,,,,,,,,,,,,,,
5036,0000-0001-8255-3853,10.1126/science.271.5251.976,lamellar,HPL,rheology,128.0,128.0,,,,,"{[][<]CCO[>][<]}{[$][$]CCCC[$],[$]CC(CC)[$][]}",8700.0,,,,,,,,PEO,,,,,,,,,0.72,,0.72,,,,,,PEE,,,,,,,,,0.28,,0.28,,,,,,,,,,,,,,,,,,,,,,,,,,,,,,,,,,,,,,,,,,,,,,,,,,,,,,,,,,,,,,,,,,,,,,,,,,,,,,,,,,,,,,,,,,,,,,,,,,,,,
5037,0000-0001-8255-3853,10.1126/science.271.5251.976,lamellar,HPL,rheology,129.0,129.0,,,,,"{[][<]CCO[>][<]}{[$][$]CCCC[$],[$]CC(CC)[$][]}",8700.0,,,,,,,,PEO,,,,,,,,,0.72,,0.72,,,,,,PEE,,,,,,,,,0.28,,0.28,,,,,,,,,,,,,,,,,,,,,,,,,,,,,,,,,,,,,,,,,,,,,,,,,,,,,,,,,,,,,,,,,,,,,,,,,,,,,,,,,,,,,,,,,,,,,,,,,,,,,
5038,0000-0001-8255-3853,10.1126/science.271.5251.976,lamellar,HPL,rheology,130.0,130.0,,,,,"{[][<]CCO[>][<]}{[$][$]CCCC[$],[$]CC(CC)[$][]}",8700.0,,,,,,,,PEO,,,,,,,,,0.72,,0.72,,,,,,PEE,,,,,,,,,0.28,,0.28,,,,,,,,,,,,,,,,,,,,,,,,,,,,,,,,,,,,,,,,,,,,,,,,,,,,,,,,,,,,,,,,,,,,,,,,,,,,,,,,,,,,,,,,,,,,,,,,,,,,,
5039,0000-0001-8255-3853,10.1126/science.271.5251.976,HPL,,rheology,131.0,131.0,,,,,"{[][<]CCO[>][<]}{[$][$]CCCC[$],[$]CC(CC)[$][]}",8700.0,,,,,,,,PEO,,,,,,,,,0.72,,0.72,,,,,,PEE,,,,,,,,,0.28,,0.28,,,,,,,,,,,,,,,,,,,,,,,,,,,,,,,,,,,,,,,,,,,,,,,,,,,,,,,,,,,,,,,,,,,,,,,,,,,,,,,,,,,,,,,,,,,,,,,,,,,,,
5040,0000-0001-8255-3853,10.1126/science.271.5251.976,HPL,,rheology,132.0,132.0,,,,,"{[][<]CCO[>][<]}{[$][$]CCCC[$],[$]CC(CC)[$][]}",8700.0,,,,,,,,PEO,,,,,,,,,0.72,,0.72,,,,,,PEE,,,,,,,,,0.28,,0.28,,,,,,,,,,,,,,,,,,,,,,,,,,,,,,,,,,,,,,,,,,,,,,,,,,,,,,,,,,,,,,,,,,,,,,,,,,,,,,,,,,,,,,,,,,,,,,,,,,,,,
5041,0000-0001-8255-3853,10.1126/science.271.5251.976,HPL,,rheology,133.0,133.0,,,,,"{[][<]CCO[>][<]}{[$][$]CCCC[$],[$]CC(CC)[$][]}",8700.0,,,,,,,,PEO,,,,,,,,,0.72,,0.72,,,,,,PEE,,,,,,,,,0.28,,0.28,,,,,,,,,,,,,,,,,,,,,,,,,,,,,,,,,,,,,,,,,,,,,,,,,,,,,,,,,,,,,,,,,,,,,,,,,,,,,,,,,,,,,,,,,,,,,,,,,,,,,
5042,0000-0001-8255-3853,10.1126/science.271.5251.976,HPL,,rheology,134.0,134.0,,,,,"{[][<]CCO[>][<]}{[$][$]CCCC[$],[$]CC(CC)[$][]}",8700.0,,,,,,,,PEO,,,,,,,,,0.72,,0.72,,,,,,PEE,,,,,,,,,0.28,,0.28,,,,,,,,,,,,,,,,,,,,,,,,,,,,,,,,,,,,,,,,,,,,,,,,,,,,,,,,,,,,,,,,,,,,,,,,,,,,,,,,,,,,,,,,,,,,,,,,,,,,,
5043,0000-0001-8255-3853,10.1126/science.271.5251.976,HPL,,rheology,135.0,135.0,,,,,"{[][<]CCO[>][<]}{[$][$]CCCC[$],[$]CC(CC)[$][]}",8700.0,,,,,,,,PEO,,,,,,,,,0.72,,0.72,,,,,,PEE,,,,,,,,,0.28,,0.28,,,,,,,,,,,,,,,,,,,,,,,,,,,,,,,,,,,,,,,,,,,,,,,,,,,,,,,,,,,,,,,,,,,,,,,,,,,,,,,,,,,,,,,,,,,,,,,,,,,,,
5044,0000-0001-8255-3853,10.1126/science.271.5251.976,HPL,,rheology,136.0,136.0,,,,,"{[][<]CCO[>][<]}{[$][$]CCCC[$],[$]CC(CC)[$][]}",8700.0,,,,,,,,PEO,,,,,,,,,0.72,,0.72,,,,,,PEE,,,,,,,,,0.28,,0.28,,,,,,,,,,,,,,,,,,,,,,,,,,,,,,,,,,,,,,,,,,,,,,,,,,,,,,,,,,,,,,,,,,,,,,,,,,,,,,,,,,,,,,,,,,,,,,,,,,,,,
5045,0000-0001-8255-3853,10.1126/science.271.5251.976,HPL,,rheology,137.0,137.0,,,,,"{[][<]CCO[>][<]}{[$][$]CCCC[$],[$]CC(CC)[$][]}",8700.0,,,,,,,,PEO,,,,,,,,,0.72,,0.72,,,,,,PEE,,,,,,,,,0.28,,0.28,,,,,,,,,,,,,,,,,,,,,,,,,,,,,,,,,,,,,,,,,,,,,,,,,,,,,,,,,,,,,,,,,,,,,,,,,,,,,,,,,,,,,,,,,,,,,,,,,,,,,
5046,0000-0001-8255-3853,10.1126/science.271.5251.976,HPL,,rheology,138.0,138.0,,,,,"{[][<]CCO[>][<]}{[$][$]CCCC[$],[$]CC(CC)[$][]}",8700.0,,,,,,,,PEO,,,,,,,,,0.72,,0.72,,,,,,PEE,,,,,,,,,0.28,,0.28,,,,,,,,,,,,,,,,,,,,,,,,,,,,,,,,,,,,,,,,,,,,,,,,,,,,,,,,,,,,,,,,,,,,,,,,,,,,,,,,,,,,,,,,,,,,,,,,,,,,,
5047,0000-0001-8255-3853,10.1126/science.271.5251.976,HPL,,rheology,139.0,139.0,,,,,"{[][<]CCO[>][<]}{[$][$]CCCC[$],[$]CC(CC)[$][]}",8700.0,,,,,,,,PEO,,,,,,,,,0.72,,0.72,,,,,,PEE,,,,,,,,,0.28,,0.28,,,,,,,,,,,,,,,,,,,,,,,,,,,,,,,,,,,,,,,,,,,,,,,,,,,,,,,,,,,,,,,,,,,,,,,,,,,,,,,,,,,,,,,,,,,,,,,,,,,,,
5048,0000-0001-8255-3853,10.1126/science.271.5251.976,HPL,,rheology,140.0,140.0,,,,,"{[][<]CCO[>][<]}{[$][$]CCCC[$],[$]CC(CC)[$][]}",8700.0,,,,,,,,PEO,,,,,,,,,0.72,,0.72,,,,,,PEE,,,,,,,,,0.28,,0.28,,,,,,,,,,,,,,,,,,,,,,,,,,,,,,,,,,,,,,,,,,,,,,,,,,,,,,,,,,,,,,,,,,,,,,,,,,,,,,,,,,,,,,,,,,,,,,,,,,,,,
5049,0000-0001-8255-3853,10.1126/science.271.5251.976,HPL,,rheology,141.0,141.0,,,,,"{[][<]CCO[>][<]}{[$][$]CCCC[$],[$]CC(CC)[$][]}",8700.0,,,,,,,,PEO,,,,,,,,,0.72,,0.72,,,,,,PEE,,,,,,,,,0.28,,0.28,,,,,,,,,,,,,,,,,,,,,,,,,,,,,,,,,,,,,,,,,,,,,,,,,,,,,,,,,,,,,,,,,,,,,,,,,,,,,,,,,,,,,,,,,,,,,,,,,,,,,
5050,0000-0001-8255-3853,10.1126/science.271.5251.976,HPL,,rheology,142.0,142.0,,,,,"{[][<]CCO[>][<]}{[$][$]CCCC[$],[$]CC(CC)[$][]}",8700.0,,,,,,,,PEO,,,,,,,,,0.72,,0.72,,,,,,PEE,,,,,,,,,0.28,,0.28,,,,,,,,,,,,,,,,,,,,,,,,,,,,,,,,,,,,,,,,,,,,,,,,,,,,,,,,,,,,,,,,,,,,,,,,,,,,,,,,,,,,,,,,,,,,,,,,,,,,,
5051,0000-0001-8255-3853,10.1126/science.271.5251.976,HPL,,rheology,143.0,143.0,,,,,"{[][<]CCO[>][<]}{[$][$]CCCC[$],[$]CC(CC)[$][]}",8700.0,,,,,,,,PEO,,,,,,,,,0.72,,0.72,,,,,,PEE,,,,,,,,,0.28,,0.28,,,,,,,,,,,,,,,,,,,,,,,,,,,,,,,,,,,,,,,,,,,,,,,,,,,,,,,,,,,,,,,,,,,,,,,,,,,,,,,,,,,,,,,,,,,,,,,,,,,,,
5052,0000-0001-8255-3853,10.1126/science.271.5251.976,HPL,,rheology,144.0,144.0,,,,,"{[][<]CCO[>][<]}{[$][$]CCCC[$],[$]CC(CC)[$][]}",8700.0,,,,,,,,PEO,,,,,,,,,0.72,,0.72,,,,,,PEE,,,,,,,,,0.28,,0.28,,,,,,,,,,,,,,,,,,,,,,,,,,,,,,,,,,,,,,,,,,,,,,,,,,,,,,,,,,,,,,,,,,,,,,,,,,,,,,,,,,,,,,,,,,,,,,,,,,,,,
5053,0000-0001-8255-3853,10.1126/science.271.5251.976,HPL,,rheology,145.0,145.0,,,,,"{[][<]CCO[>][<]}{[$][$]CCCC[$],[$]CC(CC)[$][]}",8700.0,,,,,,,,PEO,,,,,,,,,0.72,,0.72,,,,,,PEE,,,,,,,,,0.28,,0.28,,,,,,,,,,,,,,,,,,,,,,,,,,,,,,,,,,,,,,,,,,,,,,,,,,,,,,,,,,,,,,,,,,,,,,,,,,,,,,,,,,,,,,,,,,,,,,,,,,,,,
5054,0000-0001-8255-3853,10.1126/science.271.5251.976,HPL,,rheology,146.0,146.0,,,,,"{[][<]CCO[>][<]}{[$][$]CCCC[$],[$]CC(CC)[$][]}",8700.0,,,,,,,,PEO,,,,,,,,,0.72,,0.72,,,,,,PEE,,,,,,,,,0.28,,0.28,,,,,,,,,,,,,,,,,,,,,,,,,,,,,,,,,,,,,,,,,,,,,,,,,,,,,,,,,,,,,,,,,,,,,,,,,,,,,,,,,,,,,,,,,,,,,,,,,,,,,
5055,0000-0001-8255-3853,10.1126/science.271.5251.976,HPL,,rheology,147.0,147.0,,,,,"{[][<]CCO[>][<]}{[$][$]CCCC[$],[$]CC(CC)[$][]}",8700.0,,,,,,,,PEO,,,,,,,,,0.72,,0.72,,,,,,PEE,,,,,,,,,0.28,,0.28,,,,,,,,,,,,,,,,,,,,,,,,,,,,,,,,,,,,,,,,,,,,,,,,,,,,,,,,,,,,,,,,,,,,,,,,,,,,,,,,,,,,,,,,,,,,,,,,,,,,,
5056,0000-0001-8255-3853,10.1126/science.271.5251.976,HPL,,rheology,148.0,148.0,,,,,"{[][<]CCO[>][<]}{[$][$]CCCC[$],[$]CC(CC)[$][]}",8700.0,,,,,,,,PEO,,,,,,,,,0.72,,0.72,,,,,,PEE,,,,,,,,,0.28,,0.28,,,,,,,,,,,,,,,,,,,,,,,,,,,,,,,,,,,,,,,,,,,,,,,,,,,,,,,,,,,,,,,,,,,,,,,,,,,,,,,,,,,,,,,,,,,,,,,,,,,,,
5057,0000-0001-8255-3853,10.1126/science.271.5251.976,HPL,,rheology,149.0,149.0,,,,,"{[][<]CCO[>][<]}{[$][$]CCCC[$],[$]CC(CC)[$][]}",8700.0,,,,,,,,PEO,,,,,,,,,0.72,,0.72,,,,,,PEE,,,,,,,,,0.28,,0.28,,,,,,,,,,,,,,,,,,,,,,,,,,,,,,,,,,,,,,,,,,,,,,,,,,,,,,,,,,,,,,,,,,,,,,,,,,,,,,,,,,,,,,,,,,,,,,,,,,,,,
5058,0000-0001-8255-3853,10.1126/science.271.5251.976,HPL,,rheology,150.0,150.0,,,,,"{[][<]CCO[>][<]}{[$][$]CCCC[$],[$]CC(CC)[$][]}",8700.0,,,,,,,,PEO,,,,,,,,,0.72,,0.72,,,,,,PEE,,,,,,,,,0.28,,0.28,,,,,,,,,,,,,,,,,,,,,,,,,,,,,,,,,,,,,,,,,,,,,,,,,,,,,,,,,,,,,,,,,,,,,,,,,,,,,,,,,,,,,,,,,,,,,,,,,,,,,
5059,0000-0001-8255-3853,10.1126/science.271.5251.976,HPL,,rheology,151.0,151.0,,,,,"{[][<]CCO[>][<]}{[$][$]CCCC[$],[$]CC(CC)[$][]}",8700.0,,,,,,,,PEO,,,,,,,,,0.72,,0.72,,,,,,PEE,,,,,,,,,0.28,,0.28,,,,,,,,,,,,,,,,,,,,,,,,,,,,,,,,,,,,,,,,,,,,,,,,,,,,,,,,,,,,,,,,,,,,,,,,,,,,,,,,,,,,,,,,,,,,,,,,,,,,,
5060,0000-0001-8255-3853,10.1126/science.271.5251.976,HPL,,rheology,152.0,152.0,,,,,"{[][<]CCO[>][<]}{[$][$]CCCC[$],[$]CC(CC)[$][]}",8700.0,,,,,,,,PEO,,,,,,,,,0.72,,0.72,,,,,,PEE,,,,,,,,,0.28,,0.28,,,,,,,,,,,,,,,,,,,,,,,,,,,,,,,,,,,,,,,,,,,,,,,,,,,,,,,,,,,,,,,,,,,,,,,,,,,,,,,,,,,,,,,,,,,,,,,,,,,,,
5061,0000-0001-8255-3853,10.1126/science.271.5251.976,HPL,,rheology,153.0,153.0,,,,,"{[][<]CCO[>][<]}{[$][$]CCCC[$],[$]CC(CC)[$][]}",8700.0,,,,,,,,PEO,,,,,,,,,0.72,,0.72,,,,,,PEE,,,,,,,,,0.28,,0.28,,,,,,,,,,,,,,,,,,,,,,,,,,,,,,,,,,,,,,,,,,,,,,,,,,,,,,,,,,,,,,,,,,,,,,,,,,,,,,,,,,,,,,,,,,,,,,,,,,,,,
5062,0000-0001-8255-3853,10.1126/science.271.5251.976,HPL,,rheology,154.0,154.0,,,,,"{[][<]CCO[>][<]}{[$][$]CCCC[$],[$]CC(CC)[$][]}",8700.0,,,,,,,,PEO,,,,,,,,,0.72,,0.72,,,,,,PEE,,,,,,,,,0.28,,0.28,,,,,,,,,,,,,,,,,,,,,,,,,,,,,,,,,,,,,,,,,,,,,,,,,,,,,,,,,,,,,,,,,,,,,,,,,,,,,,,,,,,,,,,,,,,,,,,,,,,,,
5063,0000-0001-8255-3853,10.1126/science.271.5251.976,HPL,,rheology,155.0,155.0,,,,,"{[][<]CCO[>][<]}{[$][$]CCCC[$],[$]CC(CC)[$][]}",8700.0,,,,,,,,PEO,,,,,,,,,0.72,,0.72,,,,,,PEE,,,,,,,,,0.28,,0.28,,,,,,,,,,,,,,,,,,,,,,,,,,,,,,,,,,,,,,,,,,,,,,,,,,,,,,,,,,,,,,,,,,,,,,,,,,,,,,,,,,,,,,,,,,,,,,,,,,,,,
5064,0000-0001-8255-3853,10.1126/science.271.5251.976,HPL,,rheology,156.0,156.0,,,,,"{[][<]CCO[>][<]}{[$][$]CCCC[$],[$]CC(CC)[$][]}",8700.0,,,,,,,,PEO,,,,,,,,,0.72,,0.72,,,,,,PEE,,,,,,,,,0.28,,0.28,,,,,,,,,,,,,,,,,,,,,,,,,,,,,,,,,,,,,,,,,,,,,,,,,,,,,,,,,,,,,,,,,,,,,,,,,,,,,,,,,,,,,,,,,,,,,,,,,,,,,
5065,0000-0001-8255-3853,10.1126/science.271.5251.976,HPL,,rheology,157.0,157.0,,,,,"{[][<]CCO[>][<]}{[$][$]CCCC[$],[$]CC(CC)[$][]}",8700.0,,,,,,,,PEO,,,,,,,,,0.72,,0.72,,,,,,PEE,,,,,,,,,0.28,,0.28,,,,,,,,,,,,,,,,,,,,,,,,,,,,,,,,,,,,,,,,,,,,,,,,,,,,,,,,,,,,,,,,,,,,,,,,,,,,,,,,,,,,,,,,,,,,,,,,,,,,,
5066,0000-0001-8255-3853,10.1126/science.271.5251.976,HPL,,rheology,158.0,158.0,,,,,"{[][<]CCO[>][<]}{[$][$]CCCC[$],[$]CC(CC)[$][]}",8700.0,,,,,,,,PEO,,,,,,,,,0.72,,0.72,,,,,,PEE,,,,,,,,,0.28,,0.28,,,,,,,,,,,,,,,,,,,,,,,,,,,,,,,,,,,,,,,,,,,,,,,,,,,,,,,,,,,,,,,,,,,,,,,,,,,,,,,,,,,,,,,,,,,,,,,,,,,,,
5067,0000-0001-8255-3853,10.1126/science.271.5251.976,HPL,,rheology,159.0,159.0,,,,,"{[][<]CCO[>][<]}{[$][$]CCCC[$],[$]CC(CC)[$][]}",8700.0,,,,,,,,PEO,,,,,,,,,0.72,,0.72,,,,,,PEE,,,,,,,,,0.28,,0.28,,,,,,,,,,,,,,,,,,,,,,,,,,,,,,,,,,,,,,,,,,,,,,,,,,,,,,,,,,,,,,,,,,,,,,,,,,,,,,,,,,,,,,,,,,,,,,,,,,,,,
5068,0000-0001-8255-3853,10.1126/science.271.5251.976,HPL,,rheology,160.0,160.0,,,,,"{[][<]CCO[>][<]}{[$][$]CCCC[$],[$]CC(CC)[$][]}",8700.0,,,,,,,,PEO,,,,,,,,,0.72,,0.72,,,,,,PEE,,,,,,,,,0.28,,0.28,,,,,,,,,,,,,,,,,,,,,,,,,,,,,,,,,,,,,,,,,,,,,,,,,,,,,,,,,,,,,,,,,,,,,,,,,,,,,,,,,,,,,,,,,,,,,,,,,,,,,
5069,0000-0001-8255-3853,10.1126/science.271.5251.976,HPL,,rheology,161.0,161.0,,,,,"{[][<]CCO[>][<]}{[$][$]CCCC[$],[$]CC(CC)[$][]}",8700.0,,,,,,,,PEO,,,,,,,,,0.72,,0.72,,,,,,PEE,,,,,,,,,0.28,,0.28,,,,,,,,,,,,,,,,,,,,,,,,,,,,,,,,,,,,,,,,,,,,,,,,,,,,,,,,,,,,,,,,,,,,,,,,,,,,,,,,,,,,,,,,,,,,,,,,,,,,,
5070,0000-0001-8255-3853,10.1126/science.271.5251.976,HPL,,rheology,162.0,162.0,,,,,"{[][<]CCO[>][<]}{[$][$]CCCC[$],[$]CC(CC)[$][]}",8700.0,,,,,,,,PEO,,,,,,,,,0.72,,0.72,,,,,,PEE,,,,,,,,,0.28,,0.28,,,,,,,,,,,,,,,,,,,,,,,,,,,,,,,,,,,,,,,,,,,,,,,,,,,,,,,,,,,,,,,,,,,,,,,,,,,,,,,,,,,,,,,,,,,,,,,,,,,,,
5071,0000-0001-8255-3853,10.1126/science.271.5251.976,HPL,,rheology,163.0,163.0,,,,,"{[][<]CCO[>][<]}{[$][$]CCCC[$],[$]CC(CC)[$][]}",8700.0,,,,,,,,PEO,,,,,,,,,0.72,,0.72,,,,,,PEE,,,,,,,,,0.28,,0.28,,,,,,,,,,,,,,,,,,,,,,,,,,,,,,,,,,,,,,,,,,,,,,,,,,,,,,,,,,,,,,,,,,,,,,,,,,,,,,,,,,,,,,,,,,,,,,,,,,,,,
5072,0000-0001-8255-3853,10.1126/science.271.5251.976,HPL,,rheology,164.0,164.0,,,,,"{[][<]CCO[>][<]}{[$][$]CCCC[$],[$]CC(CC)[$][]}",8700.0,,,,,,,,PEO,,,,,,,,,0.72,,0.72,,,,,,PEE,,,,,,,,,0.28,,0.28,,,,,,,,,,,,,,,,,,,,,,,,,,,,,,,,,,,,,,,,,,,,,,,,,,,,,,,,,,,,,,,,,,,,,,,,,,,,,,,,,,,,,,,,,,,,,,,,,,,,,
5073,0000-0001-8255-3853,10.1126/science.271.5251.976,HPL,,rheology,165.0,165.0,,,,,"{[][<]CCO[>][<]}{[$][$]CCCC[$],[$]CC(CC)[$][]}",8700.0,,,,,,,,PEO,,,,,,,,,0.72,,0.72,,,,,,PEE,,,,,,,,,0.28,,0.28,,,,,,,,,,,,,,,,,,,,,,,,,,,,,,,,,,,,,,,,,,,,,,,,,,,,,,,,,,,,,,,,,,,,,,,,,,,,,,,,,,,,,,,,,,,,,,,,,,,,,
5074,0000-0001-8255-3853,10.1126/science.271.5251.976,HPL,,rheology,166.0,166.0,,,,,"{[][<]CCO[>][<]}{[$][$]CCCC[$],[$]CC(CC)[$][]}",8700.0,,,,,,,,PEO,,,,,,,,,0.72,,0.72,,,,,,PEE,,,,,,,,,0.28,,0.28,,,,,,,,,,,,,,,,,,,,,,,,,,,,,,,,,,,,,,,,,,,,,,,,,,,,,,,,,,,,,,,,,,,,,,,,,,,,,,,,,,,,,,,,,,,,,,,,,,,,,
5075,0000-0001-8255-3853,10.1126/science.271.5251.976,HPL,gyroid,rheology,167.0,167.0,,,,,"{[][<]CCO[>][<]}{[$][$]CCCC[$],[$]CC(CC)[$][]}",8700.0,,,,,,,,PEO,,,,,,,,,0.72,,0.72,,,,,,PEE,,,,,,,,,0.28,,0.28,,,,,,,,,,,,,,,,,,,,,,,,,,,,,,,,,,,,,,,,,,,,,,,,,,,,,,,,,,,,,,,,,,,,,,,,,,,,,,,,,,,,,,,,,,,,,,,,,,,,,
5076,0000-0001-8255-3853,10.1126/science.271.5251.976,HPL,gyroid,rheology,168.0,168.0,,,,,"{[][<]CCO[>][<]}{[$][$]CCCC[$],[$]CC(CC)[$][]}",8700.0,,,,,,,,PEO,,,,,,,,,0.72,,0.72,,,,,,PEE,,,,,,,,,0.28,,0.28,,,,,,,,,,,,,,,,,,,,,,,,,,,,,,,,,,,,,,,,,,,,,,,,,,,,,,,,,,,,,,,,,,,,,,,,,,,,,,,,,,,,,,,,,,,,,,,,,,,,,
5077,0000-0001-8255-3853,10.1126/science.271.5251.976,HPL,gyroid,rheology,169.0,169.0,,,,,"{[][<]CCO[>][<]}{[$][$]CCCC[$],[$]CC(CC)[$][]}",8700.0,,,,,,,,PEO,,,,,,,,,0.72,,0.72,,,,,,PEE,,,,,,,,,0.28,,0.28,,,,,,,,,,,,,,,,,,,,,,,,,,,,,,,,,,,,,,,,,,,,,,,,,,,,,,,,,,,,,,,,,,,,,,,,,,,,,,,,,,,,,,,,,,,,,,,,,,,,,
5078,0000-0001-8255-3853,10.1126/science.271.5251.976,HPL,gyroid,rheology,170.0,170.0,,,,,"{[][<]CCO[>][<]}{[$][$]CCCC[$],[$]CC(CC)[$][]}",8700.0,,,,,,,,PEO,,,,,,,,,0.72,,0.72,,,,,,PEE,,,,,,,,,0.28,,0.28,,,,,,,,,,,,,,,,,,,,,,,,,,,,,,,,,,,,,,,,,,,,,,,,,,,,,,,,,,,,,,,,,,,,,,,,,,,,,,,,,,,,,,,,,,,,,,,,,,,,,
5079,0000-0001-8255-3853,10.1126/science.271.5251.976,HPL,gyroid,rheology,171.0,171.0,,,,,"{[][<]CCO[>][<]}{[$][$]CCCC[$],[$]CC(CC)[$][]}",8700.0,,,,,,,,PEO,,,,,,,,,0.72,,0.72,,,,,,PEE,,,,,,,,,0.28,,0.28,,,,,,,,,,,,,,,,,,,,,,,,,,,,,,,,,,,,,,,,,,,,,,,,,,,,,,,,,,,,,,,,,,,,,,,,,,,,,,,,,,,,,,,,,,,,,,,,,,,,,
5080,0000-0001-8255-3853,10.1126/science.271.5251.976,HPL,gyroid,rheology,172.0,172.0,,,,,"{[][<]CCO[>][<]}{[$][$]CCCC[$],[$]CC(CC)[$][]}",8700.0,,,,,,,,PEO,,,,,,,,,0.72,,0.72,,,,,,PEE,,,,,,,,,0.28,,0.28,,,,,,,,,,,,,,,,,,,,,,,,,,,,,,,,,,,,,,,,,,,,,,,,,,,,,,,,,,,,,,,,,,,,,,,,,,,,,,,,,,,,,,,,,,,,,,,,,,,,,
5081,0000-0001-8255-3853,10.1126/science.271.5251.976,gyroid,,rheology,173.0,173.0,,,,,"{[][<]CCO[>][<]}{[$][$]CCCC[$],[$]CC(CC)[$][]}",8700.0,,,,,,,,PEO,,,,,,,,,0.72,,0.72,,,,,,PEE,,,,,,,,,0.28,,0.28,,,,,,,,,,,,,,,,,,,,,,,,,,,,,,,,,,,,,,,,,,,,,,,,,,,,,,,,,,,,,,,,,,,,,,,,,,,,,,,,,,,,,,,,,,,,,,,,,,,,,
5082,0000-0001-8255-3853,10.1126/science.271.5251.976,gyroid,,rheology,174.0,174.0,,,,,"{[][<]CCO[>][<]}{[$][$]CCCC[$],[$]CC(CC)[$][]}",8700.0,,,,,,,,PEO,,,,,,,,,0.72,,0.72,,,,,,PEE,,,,,,,,,0.28,,0.28,,,,,,,,,,,,,,,,,,,,,,,,,,,,,,,,,,,,,,,,,,,,,,,,,,,,,,,,,,,,,,,,,,,,,,,,,,,,,,,,,,,,,,,,,,,,,,,,,,,,,
5083,0000-0001-8255-3853,10.1126/science.271.5251.976,gyroid,,rheology,175.0,175.0,,,,,"{[][<]CCO[>][<]}{[$][$]CCCC[$],[$]CC(CC)[$][]}",8700.0,,,,,,,,PEO,,,,,,,,,0.72,,0.72,,,,,,PEE,,,,,,,,,0.28,,0.28,,,,,,,,,,,,,,,,,,,,,,,,,,,,,,,,,,,,,,,,,,,,,,,,,,,,,,,,,,,,,,,,,,,,,,,,,,,,,,,,,,,,,,,,,,,,,,,,,,,,,
5084,0000-0001-8255-3853,10.1126/science.271.5251.976,gyroid,,rheology,176.0,176.0,,,,,"{[][<]CCO[>][<]}{[$][$]CCCC[$],[$]CC(CC)[$][]}",8700.0,,,,,,,,PEO,,,,,,,,,0.72,,0.72,,,,,,PEE,,,,,,,,,0.28,,0.28,,,,,,,,,,,,,,,,,,,,,,,,,,,,,,,,,,,,,,,,,,,,,,,,,,,,,,,,,,,,,,,,,,,,,,,,,,,,,,,,,,,,,,,,,,,,,,,,,,,,,
5085,0000-0001-8255-3853,10.1126/science.271.5251.976,gyroid,,rheology,177.0,177.0,,,,,"{[][<]CCO[>][<]}{[$][$]CCCC[$],[$]CC(CC)[$][]}",8700.0,,,,,,,,PEO,,,,,,,,,0.72,,0.72,,,,,,PEE,,,,,,,,,0.28,,0.28,,,,,,,,,,,,,,,,,,,,,,,,,,,,,,,,,,,,,,,,,,,,,,,,,,,,,,,,,,,,,,,,,,,,,,,,,,,,,,,,,,,,,,,,,,,,,,,,,,,,,
5086,0000-0001-8255-3853,10.1126/science.271.5251.976,gyroid,,rheology,178.0,178.0,,,,,"{[][<]CCO[>][<]}{[$][$]CCCC[$],[$]CC(CC)[$][]}",8700.0,,,,,,,,PEO,,,,,,,,,0.72,,0.72,,,,,,PEE,,,,,,,,,0.28,,0.28,,,,,,,,,,,,,,,,,,,,,,,,,,,,,,,,,,,,,,,,,,,,,,,,,,,,,,,,,,,,,,,,,,,,,,,,,,,,,,,,,,,,,,,,,,,,,,,,,,,,,
5087,0000-0001-8255-3853,10.1126/science.271.5251.976,gyroid,,rheology,179.0,179.0,,,,,"{[][<]CCO[>][<]}{[$][$]CCCC[$],[$]CC(CC)[$][]}",8700.0,,,,,,,,PEO,,,,,,,,,0.72,,0.72,,,,,,PEE,,,,,,,,,0.28,,0.28,,,,,,,,,,,,,,,,,,,,,,,,,,,,,,,,,,,,,,,,,,,,,,,,,,,,,,,,,,,,,,,,,,,,,,,,,,,,,,,,,,,,,,,,,,,,,,,,,,,,,
5088,0000-0001-8255-3853,10.1126/science.271.5251.976,gyroid,,rheology,180.0,180.0,,,,,"{[][<]CCO[>][<]}{[$][$]CCCC[$],[$]CC(CC)[$][]}",8700.0,,,,,,,,PEO,,,,,,,,,0.72,,0.72,,,,,,PEE,,,,,,,,,0.28,,0.28,,,,,,,,,,,,,,,,,,,,,,,,,,,,,,,,,,,,,,,,,,,,,,,,,,,,,,,,,,,,,,,,,,,,,,,,,,,,,,,,,,,,,,,,,,,,,,,,,,,,,
5089,0000-0001-8255-3853,10.1126/science.271.5251.976,gyroid,,rheology,181.0,181.0,,,,,"{[][<]CCO[>][<]}{[$][$]CCCC[$],[$]CC(CC)[$][]}",8700.0,,,,,,,,PEO,,,,,,,,,0.72,,0.72,,,,,,PEE,,,,,,,,,0.28,,0.28,,,,,,,,,,,,,,,,,,,,,,,,,,,,,,,,,,,,,,,,,,,,,,,,,,,,,,,,,,,,,,,,,,,,,,,,,,,,,,,,,,,,,,,,,,,,,,,,,,,,,
5090,0000-0001-8255-3853,10.1126/science.271.5251.976,gyroid,,rheology,182.0,182.0,,,,,"{[][<]CCO[>][<]}{[$][$]CCCC[$],[$]CC(CC)[$][]}",8700.0,,,,,,,,PEO,,,,,,,,,0.72,,0.72,,,,,,PEE,,,,,,,,,0.28,,0.28,,,,,,,,,,,,,,,,,,,,,,,,,,,,,,,,,,,,,,,,,,,,,,,,,,,,,,,,,,,,,,,,,,,,,,,,,,,,,,,,,,,,,,,,,,,,,,,,,,,,,
5091,0000-0001-8255-3853,10.1126/science.271.5251.976,gyroid,,rheology,183.0,183.0,,,,,"{[][<]CCO[>][<]}{[$][$]CCCC[$],[$]CC(CC)[$][]}",8700.0,,,,,,,,PEO,,,,,,,,,0.72,,0.72,,,,,,PEE,,,,,,,,,0.28,,0.28,,,,,,,,,,,,,,,,,,,,,,,,,,,,,,,,,,,,,,,,,,,,,,,,,,,,,,,,,,,,,,,,,,,,,,,,,,,,,,,,,,,,,,,,,,,,,,,,,,,,,
5092,0000-0001-8255-3853,10.1126/science.271.5251.976,gyroid,,rheology,184.0,184.0,,,,,"{[][<]CCO[>][<]}{[$][$]CCCC[$],[$]CC(CC)[$][]}",8700.0,,,,,,,,PEO,,,,,,,,,0.72,,0.72,,,,,,PEE,,,,,,,,,0.28,,0.28,,,,,,,,,,,,,,,,,,,,,,,,,,,,,,,,,,,,,,,,,,,,,,,,,,,,,,,,,,,,,,,,,,,,,,,,,,,,,,,,,,,,,,,,,,,,,,,,,,,,,
5093,0000-0001-8255-3853,10.1126/science.271.5251.976,gyroid,,rheology,185.0,185.0,,,,,"{[][<]CCO[>][<]}{[$][$]CCCC[$],[$]CC(CC)[$][]}",8700.0,,,,,,,,PEO,,,,,,,,,0.72,,0.72,,,,,,PEE,,,,,,,,,0.28,,0.28,,,,,,,,,,,,,,,,,,,,,,,,,,,,,,,,,,,,,,,,,,,,,,,,,,,,,,,,,,,,,,,,,,,,,,,,,,,,,,,,,,,,,,,,,,,,,,,,,,,,,
5094,0000-0001-8255-3853,10.1126/science.271.5251.976,gyroid,,rheology,186.0,186.0,,,,,"{[][<]CCO[>][<]}{[$][$]CCCC[$],[$]CC(CC)[$][]}",8700.0,,,,,,,,PEO,,,,,,,,,0.72,,0.72,,,,,,PEE,,,,,,,,,0.28,,0.28,,,,,,,,,,,,,,,,,,,,,,,,,,,,,,,,,,,,,,,,,,,,,,,,,,,,,,,,,,,,,,,,,,,,,,,,,,,,,,,,,,,,,,,,,,,,,,,,,,,,,
5095,0000-0001-8255-3853,10.1126/science.271.5251.976,gyroid,,rheology,187.0,187.0,,,,,"{[][<]CCO[>][<]}{[$][$]CCCC[$],[$]CC(CC)[$][]}",8700.0,,,,,,,,PEO,,,,,,,,,0.72,,0.72,,,,,,PEE,,,,,,,,,0.28,,0.28,,,,,,,,,,,,,,,,,,,,,,,,,,,,,,,,,,,,,,,,,,,,,,,,,,,,,,,,,,,,,,,,,,,,,,,,,,,,,,,,,,,,,,,,,,,,,,,,,,,,,
5096,0000-0001-8255-3853,10.1126/science.271.5251.976,gyroid,,rheology,188.0,188.0,,,,,"{[][<]CCO[>][<]}{[$][$]CCCC[$],[$]CC(CC)[$][]}",8700.0,,,,,,,,PEO,,,,,,,,,0.72,,0.72,,,,,,PEE,,,,,,,,,0.28,,0.28,,,,,,,,,,,,,,,,,,,,,,,,,,,,,,,,,,,,,,,,,,,,,,,,,,,,,,,,,,,,,,,,,,,,,,,,,,,,,,,,,,,,,,,,,,,,,,,,,,,,,
5097,0000-0001-8255-3853,10.1126/science.271.5251.976,gyroid,,rheology,189.0,189.0,,,,,"{[][<]CCO[>][<]}{[$][$]CCCC[$],[$]CC(CC)[$][]}",8700.0,,,,,,,,PEO,,,,,,,,,0.72,,0.72,,,,,,PEE,,,,,,,,,0.28,,0.28,,,,,,,,,,,,,,,,,,,,,,,,,,,,,,,,,,,,,,,,,,,,,,,,,,,,,,,,,,,,,,,,,,,,,,,,,,,,,,,,,,,,,,,,,,,,,,,,,,,,,
5098,0000-0001-8255-3853,10.1126/science.271.5251.976,gyroid,,rheology,190.0,190.0,,,,,"{[][<]CCO[>][<]}{[$][$]CCCC[$],[$]CC(CC)[$][]}",8700.0,,,,,,,,PEO,,,,,,,,,0.72,,0.72,,,,,,PEE,,,,,,,,,0.28,,0.28,,,,,,,,,,,,,,,,,,,,,,,,,,,,,,,,,,,,,,,,,,,,,,,,,,,,,,,,,,,,,,,,,,,,,,,,,,,,,,,,,,,,,,,,,,,,,,,,,,,,,
5099,0000-0001-8255-3853,10.1126/science.271.5251.976,gyroid,,rheology,191.0,191.0,,,,,"{[][<]CCO[>][<]}{[$][$]CCCC[$],[$]CC(CC)[$][]}",8700.0,,,,,,,,PEO,,,,,,,,,0.72,,0.72,,,,,,PEE,,,,,,,,,0.28,,0.28,,,,,,,,,,,,,,,,,,,,,,,,,,,,,,,,,,,,,,,,,,,,,,,,,,,,,,,,,,,,,,,,,,,,,,,,,,,,,,,,,,,,,,,,,,,,,,,,,,,,,
5100,0000-0001-8255-3853,10.1126/science.271.5251.976,gyroid,,rheology,192.0,192.0,,,,,"{[][<]CCO[>][<]}{[$][$]CCCC[$],[$]CC(CC)[$][]}",8700.0,,,,,,,,PEO,,,,,,,,,0.72,,0.72,,,,,,PEE,,,,,,,,,0.28,,0.28,,,,,,,,,,,,,,,,,,,,,,,,,,,,,,,,,,,,,,,,,,,,,,,,,,,,,,,,,,,,,,,,,,,,,,,,,,,,,,,,,,,,,,,,,,,,,,,,,,,,,
5101,0000-0001-8255-3853,10.1126/science.271.5251.976,gyroid,,rheology,193.0,193.0,,,,,"{[][<]CCO[>][<]}{[$][$]CCCC[$],[$]CC(CC)[$][]}",8700.0,,,,,,,,PEO,,,,,,,,,0.72,,0.72,,,,,,PEE,,,,,,,,,0.28,,0.28,,,,,,,,,,,,,,,,,,,,,,,,,,,,,,,,,,,,,,,,,,,,,,,,,,,,,,,,,,,,,,,,,,,,,,,,,,,,,,,,,,,,,,,,,,,,,,,,,,,,,
5102,0000-0001-8255-3853,10.1126/science.271.5251.976,gyroid,,rheology,194.0,194.0,,,,,"{[][<]CCO[>][<]}{[$][$]CCCC[$],[$]CC(CC)[$][]}",8700.0,,,,,,,,PEO,,,,,,,,,0.72,,0.72,,,,,,PEE,,,,,,,,,0.28,,0.28,,,,,,,,,,,,,,,,,,,,,,,,,,,,,,,,,,,,,,,,,,,,,,,,,,,,,,,,,,,,,,,,,,,,,,,,,,,,,,,,,,,,,,,,,,,,,,,,,,,,,
5103,0000-0001-8255-3853,10.1126/science.271.5251.976,gyroid,,rheology,195.0,195.0,,,,,"{[][<]CCO[>][<]}{[$][$]CCCC[$],[$]CC(CC)[$][]}",8700.0,,,,,,,,PEO,,,,,,,,,0.72,,0.72,,,,,,PEE,,,,,,,,,0.28,,0.28,,,,,,,,,,,,,,,,,,,,,,,,,,,,,,,,,,,,,,,,,,,,,,,,,,,,,,,,,,,,,,,,,,,,,,,,,,,,,,,,,,,,,,,,,,,,,,,,,,,,,
5104,0000-0001-8255-3853,10.1126/science.271.5251.976,gyroid,,rheology,196.0,196.0,,,,,"{[][<]CCO[>][<]}{[$][$]CCCC[$],[$]CC(CC)[$][]}",8700.0,,,,,,,,PEO,,,,,,,,,0.72,,0.72,,,,,,PEE,,,,,,,,,0.28,,0.28,,,,,,,,,,,,,,,,,,,,,,,,,,,,,,,,,,,,,,,,,,,,,,,,,,,,,,,,,,,,,,,,,,,,,,,,,,,,,,,,,,,,,,,,,,,,,,,,,,,,,
5105,0000-0001-8255-3853,10.1126/science.271.5251.976,gyroid,,rheology,197.0,197.0,,,,,"{[][<]CCO[>][<]}{[$][$]CCCC[$],[$]CC(CC)[$][]}",8700.0,,,,,,,,PEO,,,,,,,,,0.72,,0.72,,,,,,PEE,,,,,,,,,0.28,,0.28,,,,,,,,,,,,,,,,,,,,,,,,,,,,,,,,,,,,,,,,,,,,,,,,,,,,,,,,,,,,,,,,,,,,,,,,,,,,,,,,,,,,,,,,,,,,,,,,,,,,,
5106,0000-0001-8255-3853,10.1126/science.271.5251.976,gyroid,,rheology,198.0,198.0,,,,,"{[][<]CCO[>][<]}{[$][$]CCCC[$],[$]CC(CC)[$][]}",8700.0,,,,,,,,PEO,,,,,,,,,0.72,,0.72,,,,,,PEE,,,,,,,,,0.28,,0.28,,,,,,,,,,,,,,,,,,,,,,,,,,,,,,,,,,,,,,,,,,,,,,,,,,,,,,,,,,,,,,,,,,,,,,,,,,,,,,,,,,,,,,,,,,,,,,,,,,,,,
5107,0000-0001-8255-3853,10.1126/science.271.5251.976,gyroid,,rheology,199.0,199.0,,,,,"{[][<]CCO[>][<]}{[$][$]CCCC[$],[$]CC(CC)[$][]}",8700.0,,,,,,,,PEO,,,,,,,,,0.72,,0.72,,,,,,PEE,,,,,,,,,0.28,,0.28,,,,,,,,,,,,,,,,,,,,,,,,,,,,,,,,,,,,,,,,,,,,,,,,,,,,,,,,,,,,,,,,,,,,,,,,,,,,,,,,,,,,,,,,,,,,,,,,,,,,,
5108,0000-0001-8255-3853,10.1126/science.271.5251.976,gyroid,,rheology,200.0,200.0,,,,,"{[][<]CCO[>][<]}{[$][$]CCCC[$],[$]CC(CC)[$][]}",8700.0,,,,,,,,PEO,,,,,,,,,0.72,,0.72,,,,,,PEE,,,,,,,,,0.28,,0.28,,,,,,,,,,,,,,,,,,,,,,,,,,,,,,,,,,,,,,,,,,,,,,,,,,,,,,,,,,,,,,,,,,,,,,,,,,,,,,,,,,,,,,,,,,,,,,,,,,,,,
5109,0000-0001-8255-3853,10.1126/science.271.5251.976,gyroid,cylinder,rheology,201.0,201.0,,,,,"{[][<]CCO[>][<]}{[$][$]CCCC[$],[$]CC(CC)[$][]}",8700.0,,,,,,,,PEO,,,,,,,,,0.72,,0.72,,,,,,PEE,,,,,,,,,0.28,,0.28,,,,,,,,,,,,,,,,,,,,,,,,,,,,,,,,,,,,,,,,,,,,,,,,,,,,,,,,,,,,,,,,,,,,,,,,,,,,,,,,,,,,,,,,,,,,,,,,,,,,,
5110,0000-0001-8255-3853,10.1126/science.271.5251.976,gyroid,cylinder,rheology,202.0,202.0,,,,,"{[][<]CCO[>][<]}{[$][$]CCCC[$],[$]CC(CC)[$][]}",8700.0,,,,,,,,PEO,,,,,,,,,0.72,,0.72,,,,,,PEE,,,,,,,,,0.28,,0.28,,,,,,,,,,,,,,,,,,,,,,,,,,,,,,,,,,,,,,,,,,,,,,,,,,,,,,,,,,,,,,,,,,,,,,,,,,,,,,,,,,,,,,,,,,,,,,,,,,,,,
5111,0000-0001-8255-3853,10.1126/science.271.5251.976,gyroid,cylinder,rheology,203.0,203.0,,,,,"{[][<]CCO[>][<]}{[$][$]CCCC[$],[$]CC(CC)[$][]}",8700.0,,,,,,,,PEO,,,,,,,,,0.72,,0.72,,,,,,PEE,,,,,,,,,0.28,,0.28,,,,,,,,,,,,,,,,,,,,,,,,,,,,,,,,,,,,,,,,,,,,,,,,,,,,,,,,,,,,,,,,,,,,,,,,,,,,,,,,,,,,,,,,,,,,,,,,,,,,,
5112,0000-0001-8255-3853,10.1126/science.271.5251.976,gyroid,cylinder,rheology,204.0,204.0,,,,,"{[][<]CCO[>][<]}{[$][$]CCCC[$],[$]CC(CC)[$][]}",8700.0,,,,,,,,PEO,,,,,,,,,0.72,,0.72,,,,,,PEE,,,,,,,,,0.28,,0.28,,,,,,,,,,,,,,,,,,,,,,,,,,,,,,,,,,,,,,,,,,,,,,,,,,,,,,,,,,,,,,,,,,,,,,,,,,,,,,,,,,,,,,,,,,,,,,,,,,,,,
5113,0000-0001-8255-3853,10.1126/science.271.5251.976,gyroid,cylinder,rheology,205.0,205.0,,,,,"{[][<]CCO[>][<]}{[$][$]CCCC[$],[$]CC(CC)[$][]}",8700.0,,,,,,,,PEO,,,,,,,,,0.72,,0.72,,,,,,PEE,,,,,,,,,0.28,,0.28,,,,,,,,,,,,,,,,,,,,,,,,,,,,,,,,,,,,,,,,,,,,,,,,,,,,,,,,,,,,,,,,,,,,,,,,,,,,,,,,,,,,,,,,,,,,,,,,,,,,,
5114,0000-0001-8255-3853,10.1126/science.271.5251.976,gyroid,cylinder,rheology,206.0,206.0,,,,,"{[][<]CCO[>][<]}{[$][$]CCCC[$],[$]CC(CC)[$][]}",8700.0,,,,,,,,PEO,,,,,,,,,0.72,,0.72,,,,,,PEE,,,,,,,,,0.28,,0.28,,,,,,,,,,,,,,,,,,,,,,,,,,,,,,,,,,,,,,,,,,,,,,,,,,,,,,,,,,,,,,,,,,,,,,,,,,,,,,,,,,,,,,,,,,,,,,,,,,,,,
5115,0000-0001-8255-3853,10.1126/science.271.5251.976,gyroid,cylinder,rheology,207.0,207.0,,,,,"{[][<]CCO[>][<]}{[$][$]CCCC[$],[$]CC(CC)[$][]}",8700.0,,,,,,,,PEO,,,,,,,,,0.72,,0.72,,,,,,PEE,,,,,,,,,0.28,,0.28,,,,,,,,,,,,,,,,,,,,,,,,,,,,,,,,,,,,,,,,,,,,,,,,,,,,,,,,,,,,,,,,,,,,,,,,,,,,,,,,,,,,,,,,,,,,,,,,,,,,,
5116,0000-0001-8255-3853,10.1126/science.271.5251.976,gyroid,cylinder,rheology,208.0,208.0,,,,,"{[][<]CCO[>][<]}{[$][$]CCCC[$],[$]CC(CC)[$][]}",8700.0,,,,,,,,PEO,,,,,,,,,0.72,,0.72,,,,,,PEE,,,,,,,,,0.28,,0.28,,,,,,,,,,,,,,,,,,,,,,,,,,,,,,,,,,,,,,,,,,,,,,,,,,,,,,,,,,,,,,,,,,,,,,,,,,,,,,,,,,,,,,,,,,,,,,,,,,,,,
5117,0000-0001-8255-3853,10.1126/science.271.5251.976,gyroid,cylinder,rheology,209.0,209.0,,,,,"{[][<]CCO[>][<]}{[$][$]CCCC[$],[$]CC(CC)[$][]}",8700.0,,,,,,,,PEO,,,,,,,,,0.72,,0.72,,,,,,PEE,,,,,,,,,0.28,,0.28,,,,,,,,,,,,,,,,,,,,,,,,,,,,,,,,,,,,,,,,,,,,,,,,,,,,,,,,,,,,,,,,,,,,,,,,,,,,,,,,,,,,,,,,,,,,,,,,,,,,,
5118,0000-0001-8255-3853,10.1126/science.271.5251.976,gyroid,cylinder,rheology,210.0,210.0,,,,,"{[][<]CCO[>][<]}{[$][$]CCCC[$],[$]CC(CC)[$][]}",8700.0,,,,,,,,PEO,,,,,,,,,0.72,,0.72,,,,,,PEE,,,,,,,,,0.28,,0.28,,,,,,,,,,,,,,,,,,,,,,,,,,,,,,,,,,,,,,,,,,,,,,,,,,,,,,,,,,,,,,,,,,,,,,,,,,,,,,,,,,,,,,,,,,,,,,,,,,,,,
5119,0000-0001-8255-3853,10.1126/science.271.5251.976,gyroid,cylinder,rheology,211.0,211.0,,,,,"{[][<]CCO[>][<]}{[$][$]CCCC[$],[$]CC(CC)[$][]}",8700.0,,,,,,,,PEO,,,,,,,,,0.72,,0.72,,,,,,PEE,,,,,,,,,0.28,,0.28,,,,,,,,,,,,,,,,,,,,,,,,,,,,,,,,,,,,,,,,,,,,,,,,,,,,,,,,,,,,,,,,,,,,,,,,,,,,,,,,,,,,,,,,,,,,,,,,,,,,,
5120,0000-0001-8255-3853,10.1126/science.271.5251.976,gyroid,cylinder,rheology,212.0,212.0,,,,,"{[][<]CCO[>][<]}{[$][$]CCCC[$],[$]CC(CC)[$][]}",8700.0,,,,,,,,PEO,,,,,,,,,0.72,,0.72,,,,,,PEE,,,,,,,,,0.28,,0.28,,,,,,,,,,,,,,,,,,,,,,,,,,,,,,,,,,,,,,,,,,,,,,,,,,,,,,,,,,,,,,,,,,,,,,,,,,,,,,,,,,,,,,,,,,,,,,,,,,,,,
5121,0000-0001-8255-3853,10.1126/science.271.5251.976,gyroid,cylinder,rheology,213.0,213.0,,,,,"{[][<]CCO[>][<]}{[$][$]CCCC[$],[$]CC(CC)[$][]}",8700.0,,,,,,,,PEO,,,,,,,,,0.72,,0.72,,,,,,PEE,,,,,,,,,0.28,,0.28,,,,,,,,,,,,,,,,,,,,,,,,,,,,,,,,,,,,,,,,,,,,,,,,,,,,,,,,,,,,,,,,,,,,,,,,,,,,,,,,,,,,,,,,,,,,,,,,,,,,,
5122,0000-0001-8255-3853,10.1126/science.271.5251.976,gyroid,cylinder,rheology,214.0,214.0,,,,,"{[][<]CCO[>][<]}{[$][$]CCCC[$],[$]CC(CC)[$][]}",8700.0,,,,,,,,PEO,,,,,,,,,0.72,,0.72,,,,,,PEE,,,,,,,,,0.28,,0.28,,,,,,,,,,,,,,,,,,,,,,,,,,,,,,,,,,,,,,,,,,,,,,,,,,,,,,,,,,,,,,,,,,,,,,,,,,,,,,,,,,,,,,,,,,,,,,,,,,,,,
5123,0000-0001-8255-3853,10.1126/science.271.5251.976,gyroid,cylinder,rheology,215.0,215.0,,,,,"{[][<]CCO[>][<]}{[$][$]CCCC[$],[$]CC(CC)[$][]}",8700.0,,,,,,,,PEO,,,,,,,,,0.72,,0.72,,,,,,PEE,,,,,,,,,0.28,,0.28,,,,,,,,,,,,,,,,,,,,,,,,,,,,,,,,,,,,,,,,,,,,,,,,,,,,,,,,,,,,,,,,,,,,,,,,,,,,,,,,,,,,,,,,,,,,,,,,,,,,,
5124,0000-0001-8255-3853,10.1126/science.271.5251.976,gyroid,cylinder,rheology,216.0,216.0,,,,,"{[][<]CCO[>][<]}{[$][$]CCCC[$],[$]CC(CC)[$][]}",8700.0,,,,,,,,PEO,,,,,,,,,0.72,,0.72,,,,,,PEE,,,,,,,,,0.28,,0.28,,,,,,,,,,,,,,,,,,,,,,,,,,,,,,,,,,,,,,,,,,,,,,,,,,,,,,,,,,,,,,,,,,,,,,,,,,,,,,,,,,,,,,,,,,,,,,,,,,,,,
5125,0000-0001-8255-3853,10.1126/science.271.5251.976,gyroid,cylinder,rheology,217.0,217.0,,,,,"{[][<]CCO[>][<]}{[$][$]CCCC[$],[$]CC(CC)[$][]}",8700.0,,,,,,,,PEO,,,,,,,,,0.72,,0.72,,,,,,PEE,,,,,,,,,0.28,,0.28,,,,,,,,,,,,,,,,,,,,,,,,,,,,,,,,,,,,,,,,,,,,,,,,,,,,,,,,,,,,,,,,,,,,,,,,,,,,,,,,,,,,,,,,,,,,,,,,,,,,,
5126,0000-0001-8255-3853,10.1126/science.271.5251.976,gyroid,cylinder,rheology,218.0,218.0,,,,,"{[][<]CCO[>][<]}{[$][$]CCCC[$],[$]CC(CC)[$][]}",8700.0,,,,,,,,PEO,,,,,,,,,0.72,,0.72,,,,,,PEE,,,,,,,,,0.28,,0.28,,,,,,,,,,,,,,,,,,,,,,,,,,,,,,,,,,,,,,,,,,,,,,,,,,,,,,,,,,,,,,,,,,,,,,,,,,,,,,,,,,,,,,,,,,,,,,,,,,,,,
5127,0000-0001-8255-3853,10.1126/science.271.5251.976,cylinder,,rheology,219.0,219.0,,,,,"{[][<]CCO[>][<]}{[$][$]CCCC[$],[$]CC(CC)[$][]}",8700.0,,,,,,,,PEO,,,,,,,,,0.72,,0.72,,,,,,PEE,,,,,,,,,0.28,,0.28,,,,,,,,,,,,,,,,,,,,,,,,,,,,,,,,,,,,,,,,,,,,,,,,,,,,,,,,,,,,,,,,,,,,,,,,,,,,,,,,,,,,,,,,,,,,,,,,,,,,,
5128,0000-0001-8255-3853,10.1126/science.271.5251.976,cylinder,,rheology,220.0,220.0,,,,,"{[][<]CCO[>][<]}{[$][$]CCCC[$],[$]CC(CC)[$][]}",8700.0,,,,,,,,PEO,,,,,,,,,0.72,,0.72,,,,,,PEE,,,,,,,,,0.28,,0.28,,,,,,,,,,,,,,,,,,,,,,,,,,,,,,,,,,,,,,,,,,,,,,,,,,,,,,,,,,,,,,,,,,,,,,,,,,,,,,,,,,,,,,,,,,,,,,,,,,,,,
5129,0000-0001-8255-3853,10.1126/science.271.5251.976,cylinder,,rheology,221.0,221.0,,,,,"{[][<]CCO[>][<]}{[$][$]CCCC[$],[$]CC(CC)[$][]}",8700.0,,,,,,,,PEO,,,,,,,,,0.72,,0.72,,,,,,PEE,,,,,,,,,0.28,,0.28,,,,,,,,,,,,,,,,,,,,,,,,,,,,,,,,,,,,,,,,,,,,,,,,,,,,,,,,,,,,,,,,,,,,,,,,,,,,,,,,,,,,,,,,,,,,,,,,,,,,,
5130,0000-0001-8255-3853,10.1126/science.271.5251.976,cylinder,,rheology,222.0,222.0,,,,,"{[][<]CCO[>][<]}{[$][$]CCCC[$],[$]CC(CC)[$][]}",8700.0,,,,,,,,PEO,,,,,,,,,0.72,,0.72,,,,,,PEE,,,,,,,,,0.28,,0.28,,,,,,,,,,,,,,,,,,,,,,,,,,,,,,,,,,,,,,,,,,,,,,,,,,,,,,,,,,,,,,,,,,,,,,,,,,,,,,,,,,,,,,,,,,,,,,,,,,,,,
5131,0000-0001-8255-3853,10.1126/science.271.5251.976,cylinder,,rheology,223.0,223.0,,,,,"{[][<]CCO[>][<]}{[$][$]CCCC[$],[$]CC(CC)[$][]}",8700.0,,,,,,,,PEO,,,,,,,,,0.72,,0.72,,,,,,PEE,,,,,,,,,0.28,,0.28,,,,,,,,,,,,,,,,,,,,,,,,,,,,,,,,,,,,,,,,,,,,,,,,,,,,,,,,,,,,,,,,,,,,,,,,,,,,,,,,,,,,,,,,,,,,,,,,,,,,,
5132,0000-0001-8255-3853,10.1126/science.271.5251.976,cylinder,,rheology,224.0,224.0,,,,,"{[][<]CCO[>][<]}{[$][$]CCCC[$],[$]CC(CC)[$][]}",8700.0,,,,,,,,PEO,,,,,,,,,0.72,,0.72,,,,,,PEE,,,,,,,,,0.28,,0.28,,,,,,,,,,,,,,,,,,,,,,,,,,,,,,,,,,,,,,,,,,,,,,,,,,,,,,,,,,,,,,,,,,,,,,,,,,,,,,,,,,,,,,,,,,,,,,,,,,,,,
5133,0000-0001-8255-3853,10.1126/science.271.5251.976,cylinder,,rheology,225.0,225.0,,,,,"{[][<]CCO[>][<]}{[$][$]CCCC[$],[$]CC(CC)[$][]}",8700.0,,,,,,,,PEO,,,,,,,,,0.72,,0.72,,,,,,PEE,,,,,,,,,0.28,,0.28,,,,,,,,,,,,,,,,,,,,,,,,,,,,,,,,,,,,,,,,,,,,,,,,,,,,,,,,,,,,,,,,,,,,,,,,,,,,,,,,,,,,,,,,,,,,,,,,,,,,,
5134,0000-0001-8255-3853,10.1126/science.271.5251.976,cylinder,,rheology,226.0,226.0,,,,,"{[][<]CCO[>][<]}{[$][$]CCCC[$],[$]CC(CC)[$][]}",8700.0,,,,,,,,PEO,,,,,,,,,0.72,,0.72,,,,,,PEE,,,,,,,,,0.28,,0.28,,,,,,,,,,,,,,,,,,,,,,,,,,,,,,,,,,,,,,,,,,,,,,,,,,,,,,,,,,,,,,,,,,,,,,,,,,,,,,,,,,,,,,,,,,,,,,,,,,,,,
5135,0000-0001-8255-3853,10.1126/science.271.5251.976,cylinder,,rheology,227.0,227.0,,,,,"{[][<]CCO[>][<]}{[$][$]CCCC[$],[$]CC(CC)[$][]}",8700.0,,,,,,,,PEO,,,,,,,,,0.72,,0.72,,,,,,PEE,,,,,,,,,0.28,,0.28,,,,,,,,,,,,,,,,,,,,,,,,,,,,,,,,,,,,,,,,,,,,,,,,,,,,,,,,,,,,,,,,,,,,,,,,,,,,,,,,,,,,,,,,,,,,,,,,,,,,,
5136,0000-0001-8255-3853,10.1126/science.271.5251.976,cylinder,,rheology,228.0,228.0,,,,,"{[][<]CCO[>][<]}{[$][$]CCCC[$],[$]CC(CC)[$][]}",8700.0,,,,,,,,PEO,,,,,,,,,0.72,,0.72,,,,,,PEE,,,,,,,,,0.28,,0.28,,,,,,,,,,,,,,,,,,,,,,,,,,,,,,,,,,,,,,,,,,,,,,,,,,,,,,,,,,,,,,,,,,,,,,,,,,,,,,,,,,,,,,,,,,,,,,,,,,,,,
5137,0000-0001-8255-3853,10.1126/science.271.5251.976,cylinder,,rheology,229.0,229.0,,,,,"{[][<]CCO[>][<]}{[$][$]CCCC[$],[$]CC(CC)[$][]}",8700.0,,,,,,,,PEO,,,,,,,,,0.72,,0.72,,,,,,PEE,,,,,,,,,0.28,,0.28,,,,,,,,,,,,,,,,,,,,,,,,,,,,,,,,,,,,,,,,,,,,,,,,,,,,,,,,,,,,,,,,,,,,,,,,,,,,,,,,,,,,,,,,,,,,,,,,,,,,,
5138,0000-0001-8255-3853,10.1126/science.271.5251.976,cylinder,,rheology,230.0,230.0,,,,,"{[][<]CCO[>][<]}{[$][$]CCCC[$],[$]CC(CC)[$][]}",8700.0,,,,,,,,PEO,,,,,,,,,0.72,,0.72,,,,,,PEE,,,,,,,,,0.28,,0.28,,,,,,,,,,,,,,,,,,,,,,,,,,,,,,,,,,,,,,,,,,,,,,,,,,,,,,,,,,,,,,,,,,,,,,,,,,,,,,,,,,,,,,,,,,,,,,,,,,,,,
5139,0000-0001-8255-3853,10.1126/science.271.5251.976,cylinder,,rheology,231.0,231.0,,,,,"{[][<]CCO[>][<]}{[$][$]CCCC[$],[$]CC(CC)[$][]}",8700.0,,,,,,,,PEO,,,,,,,,,0.72,,0.72,,,,,,PEE,,,,,,,,,0.28,,0.28,,,,,,,,,,,,,,,,,,,,,,,,,,,,,,,,,,,,,,,,,,,,,,,,,,,,,,,,,,,,,,,,,,,,,,,,,,,,,,,,,,,,,,,,,,,,,,,,,,,,,
5140,0000-0001-8255-3853,10.1126/science.271.5251.976,cylinder,,rheology,232.0,232.0,,,,,"{[][<]CCO[>][<]}{[$][$]CCCC[$],[$]CC(CC)[$][]}",8700.0,,,,,,,,PEO,,,,,,,,,0.72,,0.72,,,,,,PEE,,,,,,,,,0.28,,0.28,,,,,,,,,,,,,,,,,,,,,,,,,,,,,,,,,,,,,,,,,,,,,,,,,,,,,,,,,,,,,,,,,,,,,,,,,,,,,,,,,,,,,,,,,,,,,,,,,,,,,
5141,0000-0001-8255-3853,10.1126/science.271.5251.976,cylinder,,rheology,233.0,233.0,,,,,"{[][<]CCO[>][<]}{[$][$]CCCC[$],[$]CC(CC)[$][]}",8700.0,,,,,,,,PEO,,,,,,,,,0.72,,0.72,,,,,,PEE,,,,,,,,,0.28,,0.28,,,,,,,,,,,,,,,,,,,,,,,,,,,,,,,,,,,,,,,,,,,,,,,,,,,,,,,,,,,,,,,,,,,,,,,,,,,,,,,,,,,,,,,,,,,,,,,,,,,,,
