Repository: olsenlabmit/BCDB

# The Block Copolymer Phase Behavior Database

# Description
The Block Copolymer Database (BCDB) is a platform that allows users to search, submit, visualize, benchmark, and download experimental phase measurements and their associated characterization information for di- and multi-block copolymers. To our knowledge, there is no widely accepted data model for publishing experimental and simulation data on block copolymer self-assembly.

# Data Collection Methodology
- Manual curation from tables, text, and figures from peer-reviewed scientific literature. 
- A DOI is provided for each data point. A paper on the full methodology will be published.

File: platform/download/Search1.csv (part 11 of 11)
Search Information
5264,0000-0001-8255-3853,10.1126/science.271.5251.976,lamellar,,rheology,125.0,125.0,,,,,"{[][<]CCO[>][<]}{[$][$]CCCC[$],[$]CC(CC)[$][]}",8400.0,,,,,,,,PEO,,,,,,,,,0.7,,0.7,,,,,,PEE,,,,,,,,,0.30000000000000004,,0.30000000000000004,,,,,,,,,,,,,,,,,,,,,,,,,,,,,,,,,,,,,,,,,,,,,,,,,,,,,,,,,,,,,,,,,,,,,,,,,,,,,,,,,,,,,,,,,,,,,,,,,,,,,
5265,0000-0001-8255-3853,10.1126/science.271.5251.976,lamellar,,rheology,126.0,126.0,,,,,"{[][<]CCO[>][<]}{[$][$]CCCC[$],[$]CC(CC)[$][]}",8400.0,,,,,,,,PEO,,,,,,,,,0.7,,0.7,,,,,,PEE,,,,,,,,,0.30000000000000004,,0.30000000000000004,,,,,,,,,,,,,,,,,,,,,,,,,,,,,,,,,,,,,,,,,,,,,,,,,,,,,,,,,,,,,,,,,,,,,,,,,,,,,,,,,,,,,,,,,,,,,,,,,,,,,
5266,0000-0001-8255-3853,10.1126/science.271.5251.976,lamellar,,rheology,127.0,127.0,,,,,"{[][<]CCO[>][<]}{[$][$]CCCC[$],[$]CC(CC)[$][]}",8400.0,,,,,,,,PEO,,,,,,,,,0.7,,0.7,,,,,,PEE,,,,,,,,,0.30000000000000004,,0.30000000000000004,,,,,,,,,,,,,,,,,,,,,,,,,,,,,,,,,,,,,,,,,,,,,,,,,,,,,,,,,,,,,,,,,,,,,,,,,,,,,,,,,,,,,,,,,,,,,,,,,,,,,
5267,0000-0001-8255-3853,10.1126/science.271.5251.976,lamellar,,rheology,128.0,128.0,,,,,"{[][<]CCO[>][<]}{[$][$]CCCC[$],[$]CC(CC)[$][]}",8400.0,,,,,,,,PEO,,,,,,,,,0.7,,0.7,,,,,,PEE,,,,,,,,,0.30000000000000004,,0.30000000000000004,,,,,,,,,,,,,,,,,,,,,,,,,,,,,,,,,,,,,,,,,,,,,,,,,,,,,,,,,,,,,,,,,,,,,,,,,,,,,,,,,,,,,,,,,,,,,,,,,,,,,
5268,0000-0001-8255-3853,10.1126/science.271.5251.976,lamellar,,rheology,129.0,129.0,,,,,"{[][<]CCO[>][<]}{[$][$]CCCC[$],[$]CC(CC)[$][]}",8400.0,,,,,,,,PEO,,,,,,,,,0.7,,0.7,,,,,,PEE,,,,,,,,,0.30000000000000004,,0.30000000000000004,,,,,,,,,,,,,,,,,,,,,,,,,,,,,,,,,,,,,,,,,,,,,,,,,,,,,,,,,,,,,,,,,,,,,,,,,,,,,,,,,,,,,,,,,,,,,,,,,,,,,
5269,0000-0001-8255-3853,10.1126/science.271.5251.976,lamellar,HPL,rheology,130.0,130.0,,,,,"{[][<]CCO[>][<]}{[$][$]CCCC[$],[$]CC(CC)[$][]}",8400.0,,,,,,,,PEO,,,,,,,,,0.7,,0.7,,,,,,PEE,,,,,,,,,0.30000000000000004,,0.30000000000000004,,,,,,,,,,,,,,,,,,,,,,,,,,,,,,,,,,,,,,,,,,,,,,,,,,,,,,,,,,,,,,,,,,,,,,,,,,,,,,,,,,,,,,,,,,,,,,,,,,,,,
5270,0000-0001-8255-3853,10.1126/science.271.5251.976,lamellar,HPL,rheology,131.0,131.0,,,,,"{[][<]CCO[>][<]}{[$][$]CCCC[$],[$]CC(CC)[$][]}",8400.0,,,,,,,,PEO,,,,,,,,,0.7,,0.7,,,,,,PEE,,,,,,,,,0.30000000000000004,,0.30000000000000004,,,,,,,,,,,,,,,,,,,,,,,,,,,,,,,,,,,,,,,,,,,,,,,,,,,,,,,,,,,,,,,,,,,,,,,,,,,,,,,,,,,,,,,,,,,,,,,,,,,,,
5271,0000-0001-8255-3853,10.1126/science.271.5251.976,lamellar,HPL,rheology,132.0,132.0,,,,,"{[][<]CCO[>][<]}{[$][$]CCCC[$],[$]CC(CC)[$][]}",8400.0,,,,,,,,PEO,,,,,,,,,0.7,,0.7,,,,,,PEE,,,,,,,,,0.30000000000000004,,0.30000000000000004,,,,,,,,,,,,,,,,,,,,,,,,,,,,,,,,,,,,,,,,,,,,,,,,,,,,,,,,,,,,,,,,,,,,,,,,,,,,,,,,,,,,,,,,,,,,,,,,,,,,,
5272,0000-0001-8255-3853,10.1126/science.271.5251.976,lamellar,HPL,rheology,133.0,133.0,,,,,"{[][<]CCO[>][<]}{[$][$]CCCC[$],[$]CC(CC)[$][]}",8400.0,,,,,,,,PEO,,,,,,,,,0.7,,0.7,,,,,,PEE,,,,,,,,,0.30000000000000004,,0.30000000000000004,,,,,,,,,,,,,,,,,,,,,,,,,,,,,,,,,,,,,,,,,,,,,,,,,,,,,,,,,,,,,,,,,,,,,,,,,,,,,,,,,,,,,,,,,,,,,,,,,,,,,
5273,0000-0001-8255-3853,10.1126/science.271.5251.976,lamellar,HPL,rheology,134.0,134.0,,,,,"{[][<]CCO[>][<]}{[$][$]CCCC[$],[$]CC(CC)[$][]}",8400.0,,,,,,,,PEO,,,,,,,,,0.7,,0.7,,,,,,PEE,,,,,,,,,0.30000000000000004,,0.30000000000000004,,,,,,,,,,,,,,,,,,,,,,,,,,,,,,,,,,,,,,,,,,,,,,,,,,,,,,,,,,,,,,,,,,,,,,,,,,,,,,,,,,,,,,,,,,,,,,,,,,,,,
5274,0000-0001-8255-3853,10.1126/science.271.5251.976,lamellar,HPL,rheology,135.0,135.0,,,,,"{[][<]CCO[>][<]}{[$][$]CCCC[$],[$]CC(CC)[$][]}",8400.0,,,,,,,,PEO,,,,,,,,,0.7,,0.7,,,,,,PEE,,,,,,,,,0.30000000000000004,,0.30000000000000004,,,,,,,,,,,,,,,,,,,,,,,,,,,,,,,,,,,,,,,,,,,,,,,,,,,,,,,,,,,,,,,,,,,,,,,,,,,,,,,,,,,,,,,,,,,,,,,,,,,,,
5275,0000-0001-8255-3853,10.1126/science.271.5251.976,lamellar,HPL,rheology,136.0,136.0,,,,,"{[][<]CCO[>][<]}{[$][$]CCCC[$],[$]CC(CC)[$][]}",8400.0,,,,,,,,PEO,,,,,,,,,0.7,,0.7,,,,,,PEE,,,,,,,,,0.30000000000000004,,0.30000000000000004,,,,,,,,,,,,,,,,,,,,,,,,,,,,,,,,,,,,,,,,,,,,,,,,,,,,,,,,,,,,,,,,,,,,,,,,,,,,,,,,,,,,,,,,,,,,,,,,,,,,,
5276,0000-0001-8255-3853,10.1126/science.271.5251.976,lamellar,HPL,rheology,137.0,137.0,,,,,"{[][<]CCO[>][<]}{[$][$]CCCC[$],[$]CC(CC)[$][]}",8400.0,,,,,,,,PEO,,,,,,,,,0.7,,0.7,,,,,,PEE,,,,,,,,,0.30000000000000004,,0.30000000000000004,,,,,,,,,,,,,,,,,,,,,,,,,,,,,,,,,,,,,,,,,,,,,,,,,,,,,,,,,,,,,,,,,,,,,,,,,,,,,,,,,,,,,,,,,,,,,,,,,,,,,
5277,0000-0001-8255-3853,10.1126/science.271.5251.976,lamellar,HPL,rheology,138.0,138.0,,,,,"{[][<]CCO[>][<]}{[$][$]CCCC[$],[$]CC(CC)[$][]}",8400.0,,,,,,,,PEO,,,,,,,,,0.7,,0.7,,,,,,PEE,,,,,,,,,0.30000000000000004,,0.30000000000000004,,,,,,,,,,,,,,,,,,,,,,,,,,,,,,,,,,,,,,,,,,,,,,,,,,,,,,,,,,,,,,,,,,,,,,,,,,,,,,,,,,,,,,,,,,,,,,,,,,,,,
5278,0000-0001-8255-3853,10.1126/science.271.5251.976,lamellar,HPL,rheology,139.0,139.0,,,,,"{[][<]CCO[>][<]}{[$][$]CCCC[$],[$]CC(CC)[$][]}",8400.0,,,,,,,,PEO,,,,,,,,,0.7,,0.7,,,,,,PEE,,,,,,,,,0.30000000000000004,,0.30000000000000004,,,,,,,,,,,,,,,,,,,,,,,,,,,,,,,,,,,,,,,,,,,,,,,,,,,,,,,,,,,,,,,,,,,,,,,,,,,,,,,,,,,,,,,,,,,,,,,,,,,,,
5279,0000-0001-8255-3853,10.1126/science.271.5251.976,lamellar,HPL,rheology,140.0,140.0,,,,,"{[][<]CCO[>][<]}{[$][$]CCCC[$],[$]CC(CC)[$][]}",8400.0,,,,,,,,PEO,,,,,,,,,0.7,,0.7,,,,,,PEE,,,,,,,,,0.30000000000000004,,0.30000000000000004,,,,,,,,,,,,,,,,,,,,,,,,,,,,,,,,,,,,,,,,,,,,,,,,,,,,,,,,,,,,,,,,,,,,,,,,,,,,,,,,,,,,,,,,,,,,,,,,,,,,,
5280,0000-0001-8255-3853,10.1126/science.271.5251.976,lamellar,HPL,rheology,141.0,141.0,,,,,"{[][<]CCO[>][<]}{[$][$]CCCC[$],[$]CC(CC)[$][]}",8400.0,,,,,,,,PEO,,,,,,,,,0.7,,0.7,,,,,,PEE,,,,,,,,,0.30000000000000004,,0.30000000000000004,,,,,,,,,,,,,,,,,,,,,,,,,,,,,,,,,,,,,,,,,,,,,,,,,,,,,,,,,,,,,,,,,,,,,,,,,,,,,,,,,,,,,,,,,,,,,,,,,,,,,
5281,0000-0001-8255-3853,10.1126/science.271.5251.976,lamellar,HPL,rheology,142.0,142.0,,,,,"{[][<]CCO[>][<]}{[$][$]CCCC[$],[$]CC(CC)[$][]}",8400.0,,,,,,,,PEO,,,,,,,,,0.7,,0.7,,,,,,PEE,,,,,,,,,0.30000000000000004,,0.30000000000000004,,,,,,,,,,,,,,,,,,,,,,,,,,,,,,,,,,,,,,,,,,,,,,,,,,,,,,,,,,,,,,,,,,,,,,,,,,,,,,,,,,,,,,,,,,,,,,,,,,,,,
5282,0000-0001-8255-3853,10.1126/science.271.5251.976,lamellar,HPL,rheology,143.0,143.0,,,,,"{[][<]CCO[>][<]}{[$][$]CCCC[$],[$]CC(CC)[$][]}",8400.0,,,,,,,,PEO,,,,,,,,,0.7,,0.7,,,,,,PEE,,,,,,,,,0.30000000000000004,,0.30000000000000004,,,,,,,,,,,,,,,,,,,,,,,,,,,,,,,,,,,,,,,,,,,,,,,,,,,,,,,,,,,,,,,,,,,,,,,,,,,,,,,,,,,,,,,,,,,,,,,,,,,,,
5283,0000-0001-8255-3853,10.1126/science.271.5251.976,lamellar,HPL,rheology,144.0,144.0,,,,,"{[][<]CCO[>][<]}{[$][$]CCCC[$],[$]CC(CC)[$][]}",8400.0,,,,,,,,PEO,,,,,,,,,0.7,,0.7,,,,,,PEE,,,,,,,,,0.30000000000000004,,0.30000000000000004,,,,,,,,,,,,,,,,,,,,,,,,,,,,,,,,,,,,,,,,,,,,,,,,,,,,,,,,,,,,,,,,,,,,,,,,,,,,,,,,,,,,,,,,,,,,,,,,,,,,,
5284,0000-0001-8255-3853,10.1126/science.271.5251.976,lamellar,HPL,rheology,145.0,145.0,,,,,"{[][<]CCO[>][<]}{[$][$]CCCC[$],[$]CC(CC)[$][]}",8400.0,,,,,,,,PEO,,,,,,,,,0.7,,0.7,,,,,,PEE,,,,,,,,,0.30000000000000004,,0.30000000000000004,,,,,,,,,,,,,,,,,,,,,,,,,,,,,,,,,,,,,,,,,,,,,,,,,,,,,,,,,,,,,,,,,,,,,,,,,,,,,,,,,,,,,,,,,,,,,,,,,,,,,
5285,0000-0001-8255-3853,10.1126/science.271.5251.976,lamellar,HPL,rheology,146.0,146.0,,,,,"{[][<]CCO[>][<]}{[$][$]CCCC[$],[$]CC(CC)[$][]}",8400.0,,,,,,,,PEO,,,,,,,,,0.7,,0.7,,,,,,PEE,,,,,,,,,0.30000000000000004,,0.30000000000000004,,,,,,,,,,,,,,,,,,,,,,,,,,,,,,,,,,,,,,,,,,,,,,,,,,,,,,,,,,,,,,,,,,,,,,,,,,,,,,,,,,,,,,,,,,,,,,,,,,,,,
5286,0000-0001-8255-3853,10.1126/science.271.5251.976,lamellar,HPL,rheology,147.0,147.0,,,,,"{[][<]CCO[>][<]}{[$][$]CCCC[$],[$]CC(CC)[$][]}",8400.0,,,,,,,,PEO,,,,,,,,,0.7,,0.7,,,,,,PEE,,,,,,,,,0.30000000000000004,,0.30000000000000004,,,,,,,,,,,,,,,,,,,,,,,,,,,,,,,,,,,,,,,,,,,,,,,,,,,,,,,,,,,,,,,,,,,,,,,,,,,,,,,,,,,,,,,,,,,,,,,,,,,,,
5287,0000-0001-8255-3853,10.1126/science.271.5251.976,lamellar,HPL,rheology,148.0,148.0,,,,,"{[][<]CCO[>][<]}{[$][$]CCCC[$],[$]CC(CC)[$][]}",8400.0,,,,,,,,PEO,,,,,,,,,0.7,,0.7,,,,,,PEE,,,,,,,,,0.30000000000000004,,0.30000000000000004,,,,,,,,,,,,,,,,,,,,,,,,,,,,,,,,,,,,,,,,,,,,,,,,,,,,,,,,,,,,,,,,,,,,,,,,,,,,,,,,,,,,,,,,,,,,,,,,,,,,,
5288,0000-0001-8255-3853,10.1126/science.271.5251.976,lamellar,HPL,rheology,149.0,149.0,,,,,"{[][<]CCO[>][<]}{[$][$]CCCC[$],[$]CC(CC)[$][]}",8400.0,,,,,,,,PEO,,,,,,,,,0.7,,0.7,,,,,,PEE,,,,,,,,,0.30000000000000004,,0.30000000000000004,,,,,,,,,,,,,,,,,,,,,,,,,,,,,,,,,,,,,,,,,,,,,,,,,,,,,,,,,,,,,,,,,,,,,,,,,,,,,,,,,,,,,,,,,,,,,,,,,,,,,
5289,0000-0001-8255-3853,10.1126/science.271.5251.976,lamellar,HPL,rheology,150.0,150.0,,,,,"{[][<]CCO[>][<]}{[$][$]CCCC[$],[$]CC(CC)[$][]}",8400.0,,,,,,,,PEO,,,,,,,,,0.7,,0.7,,,,,,PEE,,,,,,,,,0.30000000000000004,,0.30000000000000004,,,,,,,,,,,,,,,,,,,,,,,,,,,,,,,,,,,,,,,,,,,,,,,,,,,,,,,,,,,,,,,,,,,,,,,,,,,,,,,,,,,,,,,,,,,,,,,,,,,,,
5290,0000-0001-8255-3853,10.1126/science.271.5251.976,lamellar,HPL,rheology,151.0,151.0,,,,,"{[][<]CCO[>][<]}{[$][$]CCCC[$],[$]CC(CC)[$][]}",8400.0,,,,,,,,PEO,,,,,,,,,0.7,,0.7,,,,,,PEE,,,,,,,,,0.30000000000000004,,0.30000000000000004,,,,,,,,,,,,,,,,,,,,,,,,,,,,,,,,,,,,,,,,,,,,,,,,,,,,,,,,,,,,,,,,,,,,,,,,,,,,,,,,,,,,,,,,,,,,,,,,,,,,,
5291,0000-0001-8255-3853,10.1126/science.271.5251.976,lamellar,HPL,rheology,152.0,152.0,,,,,"{[][<]CCO[>][<]}{[$][$]CCCC[$],[$]CC(CC)[$][]}",8400.0,,,,,,,,PEO,,,,,,,,,0.7,,0.7,,,,,,PEE,,,,,,,,,0.30000000000000004,,0.30000000000000004,,,,,,,,,,,,,,,,,,,,,,,,,,,,,,,,,,,,,,,,,,,,,,,,,,,,,,,,,,,,,,,,,,,,,,,,,,,,,,,,,,,,,,,,,,,,,,,,,,,,,
5292,0000-0001-8255-3853,10.1126/science.271.5251.976,lamellar,HPL,rheology,153.0,153.0,,,,,"{[][<]CCO[>][<]}{[$][$]CCCC[$],[$]CC(CC)[$][]}",8400.0,,,,,,,,PEO,,,,,,,,,0.7,,0.7,,,,,,PEE,,,,,,,,,0.30000000000000004,,0.30000000000000004,,,,,,,,,,,,,,,,,,,,,,,,,,,,,,,,,,,,,,,,,,,,,,,,,,,,,,,,,,,,,,,,,,,,,,,,,,,,,,,,,,,,,,,,,,,,,,,,,,,,,
5293,0000-0001-8255-3853,10.1126/science.271.5251.976,lamellar,HPL,rheology,154.0,154.0,,,,,"{[][<]CCO[>][<]}{[$][$]CCCC[$],[$]CC(CC)[$][]}",8400.0,,,,,,,,PEO,,,,,,,,,0.7,,0.7,,,,,,PEE,,,,,,,,,0.30000000000000004,,0.30000000000000004,,,,,,,,,,,,,,,,,,,,,,,,,,,,,,,,,,,,,,,,,,,,,,,,,,,,,,,,,,,,,,,,,,,,,,,,,,,,,,,,,,,,,,,,,,,,,,,,,,,,,
5294,0000-0001-8255-3853,10.1126/science.271.5251.976,lamellar,HPL,rheology,155.0,155.0,,,,,"{[][<]CCO[>][<]}{[$][$]CCCC[$],[$]CC(CC)[$][]}",8400.0,,,,,,,,PEO,,,,,,,,,0.7,,0.7,,,,,,PEE,,,,,,,,,0.30000000000000004,,0.30000000000000004,,,,,,,,,,,,,,,,,,,,,,,,,,,,,,,,,,,,,,,,,,,,,,,,,,,,,,,,,,,,,,,,,,,,,,,,,,,,,,,,,,,,,,,,,,,,,,,,,,,,,
5295,0000-0001-8255-3853,10.1126/science.271.5251.976,lamellar,HPL,rheology,156.0,156.0,,,,,"{[][<]CCO[>][<]}{[$][$]CCCC[$],[$]CC(CC)[$][]}",8400.0,,,,,,,,PEO,,,,,,,,,0.7,,0.7,,,,,,PEE,,,,,,,,,0.30000000000000004,,0.30000000000000004,,,,,,,,,,,,,,,,,,,,,,,,,,,,,,,,,,,,,,,,,,,,,,,,,,,,,,,,,,,,,,,,,,,,,,,,,,,,,,,,,,,,,,,,,,,,,,,,,,,,,
5296,0000-0001-8255-3853,10.1126/science.271.5251.976,lamellar,HPL,rheology,157.0,157.0,,,,,"{[][<]CCO[>][<]}{[$][$]CCCC[$],[$]CC(CC)[$][]}",8400.0,,,,,,,,PEO,,,,,,,,,0.7,,0.7,,,,,,PEE,,,,,,,,,0.30000000000000004,,0.30000000000000004,,,,,,,,,,,,,,,,,,,,,,,,,,,,,,,,,,,,,,,,,,,,,,,,,,,,,,,,,,,,,,,,,,,,,,,,,,,,,,,,,,,,,,,,,,,,,,,,,,,,,
5297,0000-0001-8255-3853,10.1126/science.271.5251.976,lamellar,HPL,rheology,158.0,158.0,,,,,"{[][<]CCO[>][<]}{[$][$]CCCC[$],[$]CC(CC)[$][]}",8400.0,,,,,,,,PEO,,,,,,,,,0.7,,0.7,,,,,,PEE,,,,,,,,,0.30000000000000004,,0.30000000000000004,,,,,,,,,,,,,,,,,,,,,,,,,,,,,,,,,,,,,,,,,,,,,,,,,,,,,,,,,,,,,,,,,,,,,,,,,,,,,,,,,,,,,,,,,,,,,,,,,,,,,
5298,0000-0001-8255-3853,10.1126/science.271.5251.976,lamellar,HPL,rheology,159.0,159.0,,,,,"{[][<]CCO[>][<]}{[$][$]CCCC[$],[$]CC(CC)[$][]}",8400.0,,,,,,,,PEO,,,,,,,,,0.7,,0.7,,,,,,PEE,,,,,,,,,0.30000000000000004,,0.30000000000000004,,,,,,,,,,,,,,,,,,,,,,,,,,,,,,,,,,,,,,,,,,,,,,,,,,,,,,,,,,,,,,,,,,,,,,,,,,,,,,,,,,,,,,,,,,,,,,,,,,,,,
5299,0000-0001-8255-3853,10.1126/science.271.5251.976,lamellar,HPL,rheology,160.0,160.0,,,,,"{[][<]CCO[>][<]}{[$][$]CCCC[$],[$]CC(CC)[$][]}",8400.0,,,,,,,,PEO,,,,,,,,,0.7,,0.7,,,,,,PEE,,,,,,,,,0.30000000000000004,,0.30000000000000004,,,,,,,,,,,,,,,,,,,,,,,,,,,,,,,,,,,,,,,,,,,,,,,,,,,,,,,,,,,,,,,,,,,,,,,,,,,,,,,,,,,,,,,,,,,,,,,,,,,,,
5300,0000-0001-8255-3853,10.1126/science.271.5251.976,lamellar,HPL,rheology,161.0,161.0,,,,,"{[][<]CCO[>][<]}{[$][$]CCCC[$],[$]CC(CC)[$][]}",8400.0,,,,,,,,PEO,,,,,,,,,0.7,,0.7,,,,,,PEE,,,,,,,,,0.30000000000000004,,0.30000000000000004,,,,,,,,,,,,,,,,,,,,,,,,,,,,,,,,,,,,,,,,,,,,,,,,,,,,,,,,,,,,,,,,,,,,,,,,,,,,,,,,,,,,,,,,,,,,,,,,,,,,,
5301,0000-0001-8255-3853,10.1126/science.271.5251.976,HPL,,rheology,162.0,162.0,,,,,"{[][<]CCO[>][<]}{[$][$]CCCC[$],[$]CC(CC)[$][]}",8400.0,,,,,,,,PEO,,,,,,,,,0.7,,0.7,,,,,,PEE,,,,,,,,,0.30000000000000004,,0.30000000000000004,,,,,,,,,,,,,,,,,,,,,,,,,,,,,,,,,,,,,,,,,,,,,,,,,,,,,,,,,,,,,,,,,,,,,,,,,,,,,,,,,,,,,,,,,,,,,,,,,,,,,
5302,0000-0001-8255-3853,10.1126/science.271.5251.976,HPL,,rheology,163.0,163.0,,,,,"{[][<]CCO[>][<]}{[$][$]CCCC[$],[$]CC(CC)[$][]}",8400.0,,,,,,,,PEO,,,,,,,,,0.7,,0.7,,,,,,PEE,,,,,,,,,0.30000000000000004,,0.30000000000000004,,,,,,,,,,,,,,,,,,,,,,,,,,,,,,,,,,,,,,,,,,,,,,,,,,,,,,,,,,,,,,,,,,,,,,,,,,,,,,,,,,,,,,,,,,,,,,,,,,,,,
5303,0000-0001-8255-3853,10.1126/science.271.5251.976,HPL,,rheology,164.0,164.0,,,,,"{[][<]CCO[>][<]}{[$][$]CCCC[$],[$]CC(CC)[$][]}",8400.0,,,,,,,,PEO,,,,,,,,,0.7,,0.7,,,,,,PEE,,,,,,,,,0.30000000000000004,,0.30000000000000004,,,,,,,,,,,,,,,,,,,,,,,,,,,,,,,,,,,,,,,,,,,,,,,,,,,,,,,,,,,,,,,,,,,,,,,,,,,,,,,,,,,,,,,,,,,,,,,,,,,,,
5304,0000-0001-8255-3853,10.1126/science.271.5251.976,HPL,,rheology,165.0,165.0,,,,,"{[][<]CCO[>][<]}{[$][$]CCCC[$],[$]CC(CC)[$][]}",8400.0,,,,,,,,PEO,,,,,,,,,0.7,,0.7,,,,,,PEE,,,,,,,,,0.30000000000000004,,0.30000000000000004,,,,,,,,,,,,,,,,,,,,,,,,,,,,,,,,,,,,,,,,,,,,,,,,,,,,,,,,,,,,,,,,,,,,,,,,,,,,,,,,,,,,,,,,,,,,,,,,,,,,,
5305,0000-0001-8255-3853,10.1126/science.271.5251.976,HPL,,rheology,166.0,166.0,,,,,"{[][<]CCO[>][<]}{[$][$]CCCC[$],[$]CC(CC)[$][]}",8400.0,,,,,,,,PEO,,,,,,,,,0.7,,0.7,,,,,,PEE,,,,,,,,,0.30000000000000004,,0.30000000000000004,,,,,,,,,,,,,,,,,,,,,,,,,,,,,,,,,,,,,,,,,,,,,,,,,,,,,,,,,,,,,,,,,,,,,,,,,,,,,,,,,,,,,,,,,,,,,,,,,,,,,
5306,0000-0001-8255-3853,10.1126/science.271.5251.976,HPL,,rheology,167.0,167.0,,,,,"{[][<]CCO[>][<]}{[$][$]CCCC[$],[$]CC(CC)[$][]}",8400.0,,,,,,,,PEO,,,,,,,,,0.7,,0.7,,,,,,PEE,,,,,,,,,0.30000000000000004,,0.30000000000000004,,,,,,,,,,,,,,,,,,,,,,,,,,,,,,,,,,,,,,,,,,,,,,,,,,,,,,,,,,,,,,,,,,,,,,,,,,,,,,,,,,,,,,,,,,,,,,,,,,,,,
5307,0000-0001-8255-3853,10.1126/science.271.5251.976,HPL,,rheology,168.0,168.0,,,,,"{[][<]CCO[>][<]}{[$][$]CCCC[$],[$]CC(CC)[$][]}",8400.0,,,,,,,,PEO,,,,,,,,,0.7,,0.7,,,,,,PEE,,,,,,,,,0.30000000000000004,,0.30000000000000004,,,,,,,,,,,,,,,,,,,,,,,,,,,,,,,,,,,,,,,,,,,,,,,,,,,,,,,,,,,,,,,,,,,,,,,,,,,,,,,,,,,,,,,,,,,,,,,,,,,,,
5308,0000-0001-8255-3853,10.1126/science.271.5251.976,HPL,,rheology,169.0,169.0,,,,,"{[][<]CCO[>][<]}{[$][$]CCCC[$],[$]CC(CC)[$][]}",8400.0,,,,,,,,PEO,,,,,,,,,0.7,,0.7,,,,,,PEE,,,,,,,,,0.30000000000000004,,0.30000000000000004,,,,,,,,,,,,,,,,,,,,,,,,,,,,,,,,,,,,,,,,,,,,,,,,,,,,,,,,,,,,,,,,,,,,,,,,,,,,,,,,,,,,,,,,,,,,,,,,,,,,,
5309,0000-0001-8255-3853,10.1126/science.271.5251.976,HPL,,rheology,170.0,170.0,,,,,"{[][<]CCO[>][<]}{[$][$]CCCC[$],[$]CC(CC)[$][]}",8400.0,,,,,,,,PEO,,,,,,,,,0.7,,0.7,,,,,,PEE,,,,,,,,,0.30000000000000004,,0.30000000000000004,,,,,,,,,,,,,,,,,,,,,,,,,,,,,,,,,,,,,,,,,,,,,,,,,,,,,,,,,,,,,,,,,,,,,,,,,,,,,,,,,,,,,,,,,,,,,,,,,,,,,
5310,0000-0001-8255-3853,10.1126/science.271.5251.976,HPL,,rheology,171.0,171.0,,,,,"{[][<]CCO[>][<]}{[$][$]CCCC[$],[$]CC(CC)[$][]}",8400.0,,,,,,,,PEO,,,,,,,,,0.7,,0.7,,,,,,PEE,,,,,,,,,0.30000000000000004,,0.30000000000000004,,,,,,,,,,,,,,,,,,,,,,,,,,,,,,,,,,,,,,,,,,,,,,,,,,,,,,,,,,,,,,,,,,,,,,,,,,,,,,,,,,,,,,,,,,,,,,,,,,,,,
5311,0000-0001-8255-3853,10.1126/science.271.5251.976,HPL,,rheology,172.0,172.0,,,,,"{[][<]CCO[>][<]}{[$][$]CCCC[$],[$]CC(CC)[$][]}",8400.0,,,,,,,,PEO,,,,,,,,,0.7,,0.7,,,,,,PEE,,,,,,,,,0.30000000000000004,,0.30000000000000004,,,,,,,,,,,,,,,,,,,,,,,,,,,,,,,,,,,,,,,,,,,,,,,,,,,,,,,,,,,,,,,,,,,,,,,,,,,,,,,,,,,,,,,,,,,,,,,,,,,,,
5312,0000-0001-8255-3853,10.1126/science.271.5251.976,HPL,,rheology,173.0,173.0,,,,,"{[][<]CCO[>][<]}{[$][$]CCCC[$],[$]CC(CC)[$][]}",8400.0,,,,,,,,PEO,,,,,,,,,0.7,,0.7,,,,,,PEE,,,,,,,,,0.30000000000000004,,0.30000000000000004,,,,,,,,,,,,,,,,,,,,,,,,,,,,,,,,,,,,,,,,,,,,,,,,,,,,,,,,,,,,,,,,,,,,,,,,,,,,,,,,,,,,,,,,,,,,,,,,,,,,,
5313,0000-0001-8255-3853,10.1126/science.271.5251.976,HPL,,rheology,174.0,174.0,,,,,"{[][<]CCO[>][<]}{[$][$]CCCC[$],[$]CC(CC)[$][]}",8400.0,,,,,,,,PEO,,,,,,,,,0.7,,0.7,,,,,,PEE,,,,,,,,,0.30000000000000004,,0.30000000000000004,,,,,,,,,,,,,,,,,,,,,,,,,,,,,,,,,,,,,,,,,,,,,,,,,,,,,,,,,,,,,,,,,,,,,,,,,,,,,,,,,,,,,,,,,,,,,,,,,,,,,
5314,0000-0001-8255-3853,10.1126/science.271.5251.976,HPL,,rheology,175.0,175.0,,,,,"{[][<]CCO[>][<]}{[$][$]CCCC[$],[$]CC(CC)[$][]}",8400.0,,,,,,,,PEO,,,,,,,,,0.7,,0.7,,,,,,PEE,,,,,,,,,0.30000000000000004,,0.30000000000000004,,,,,,,,,,,,,,,,,,,,,,,,,,,,,,,,,,,,,,,,,,,,,,,,,,,,,,,,,,,,,,,,,,,,,,,,,,,,,,,,,,,,,,,,,,,,,,,,,,,,,
5315,0000-0001-8255-3853,10.1126/science.271.5251.976,HPL,,rheology,176.0,176.0,,,,,"{[][<]CCO[>][<]}{[$][$]CCCC[$],[$]CC(CC)[$][]}",8400.0,,,,,,,,PEO,,,,,,,,,0.7,,0.7,,,,,,PEE,,,,,,,,,0.30000000000000004,,0.30000000000000004,,,,,,,,,,,,,,,,,,,,,,,,,,,,,,,,,,,,,,,,,,,,,,,,,,,,,,,,,,,,,,,,,,,,,,,,,,,,,,,,,,,,,,,,,,,,,,,,,,,,,
5316,0000-0001-8255-3853,10.1126/science.271.5251.976,HPL,,rheology,177.0,177.0,,,,,"{[][<]CCO[>][<]}{[$][$]CCCC[$],[$]CC(CC)[$][]}",8400.0,,,,,,,,PEO,,,,,,,,,0.7,,0.7,,,,,,PEE,,,,,,,,,0.30000000000000004,,0.30000000000000004,,,,,,,,,,,,,,,,,,,,,,,,,,,,,,,,,,,,,,,,,,,,,,,,,,,,,,,,,,,,,,,,,,,,,,,,,,,,,,,,,,,,,,,,,,,,,,,,,,,,,
5317,0000-0001-8255-3853,10.1126/science.271.5251.976,HPL,,rheology,178.0,178.0,,,,,"{[][<]CCO[>][<]}{[$][$]CCCC[$],[$]CC(CC)[$][]}",8400.0,,,,,,,,PEO,,,,,,,,,0.7,,0.7,,,,,,PEE,,,,,,,,,0.30000000000000004,,0.30000000000000004,,,,,,,,,,,,,,,,,,,,,,,,,,,,,,,,,,,,,,,,,,,,,,,,,,,,,,,,,,,,,,,,,,,,,,,,,,,,,,,,,,,,,,,,,,,,,,,,,,,,,
5318,0000-0001-8255-3853,10.1126/science.271.5251.976,HPL,,rheology,179.0,179.0,,,,,"{[][<]CCO[>][<]}{[$][$]CCCC[$],[$]CC(CC)[$][]}",8400.0,,,,,,,,PEO,,,,,,,,,0.7,,0.7,,,,,,PEE,,,,,,,,,0.30000000000000004,,0.30000000000000004,,,,,,,,,,,,,,,,,,,,,,,,,,,,,,,,,,,,,,,,,,,,,,,,,,,,,,,,,,,,,,,,,,,,,,,,,,,,,,,,,,,,,,,,,,,,,,,,,,,,,
5319,0000-0001-8255-3853,10.1126/science.271.5251.976,HPL,,rheology,180.0,180.0,,,,,"{[][<]CCO[>][<]}{[$][$]CCCC[$],[$]CC(CC)[$][]}",8400.0,,,,,,,,PEO,,,,,,,,,0.7,,0.7,,,,,,PEE,,,,,,,,,0.30000000000000004,,0.30000000000000004,,,,,,,,,,,,,,,,,,,,,,,,,,,,,,,,,,,,,,,,,,,,,,,,,,,,,,,,,,,,,,,,,,,,,,,,,,,,,,,,,,,,,,,,,,,,,,,,,,,,,
5320,0000-0001-8255-3853,10.1126/science.271.5251.976,HPL,,rheology,181.0,181.0,,,,,"{[][<]CCO[>][<]}{[$][$]CCCC[$],[$]CC(CC)[$][]}",8400.0,,,,,,,,PEO,,,,,,,,,0.7,,0.7,,,,,,PEE,,,,,,,,,0.30000000000000004,,0.30000000000000004,,,,,,,,,,,,,,,,,,,,,,,,,,,,,,,,,,,,,,,,,,,,,,,,,,,,,,,,,,,,,,,,,,,,,,,,,,,,,,,,,,,,,,,,,,,,,,,,,,,,,
5321,0000-0001-8255-3853,10.1126/science.271.5251.976,HPL,,rheology,182.0,182.0,,,,,"{[][<]CCO[>][<]}{[$][$]CCCC[$],[$]CC(CC)[$][]}",8400.0,,,,,,,,PEO,,,,,,,,,0.7,,0.7,,,,,,PEE,,,,,,,,,0.30000000000000004,,0.30000000000000004,,,,,,,,,,,,,,,,,,,,,,,,,,,,,,,,,,,,,,,,,,,,,,,,,,,,,,,,,,,,,,,,,,,,,,,,,,,,,,,,,,,,,,,,,,,,,,,,,,,,,
5322,0000-0001-8255-3853,10.1126/science.271.5251.976,HPL,,rheology,183.0,183.0,,,,,"{[][<]CCO[>][<]}{[$][$]CCCC[$],[$]CC(CC)[$][]}",8400.0,,,,,,,,PEO,,,,,,,,,0.7,,0.7,,,,,,PEE,,,,,,,,,0.30000000000000004,,0.30000000000000004,,,,,,,,,,,,,,,,,,,,,,,,,,,,,,,,,,,,,,,,,,,,,,,,,,,,,,,,,,,,,,,,,,,,,,,,,,,,,,,,,,,,,,,,,,,,,,,,,,,,,
5323,0000-0001-8255-3853,10.1126/science.271.5251.976,HPL,,rheology,184.0,184.0,,,,,"{[][<]CCO[>][<]}{[$][$]CCCC[$],[$]CC(CC)[$][]}",8400.0,,,,,,,,PEO,,,,,,,,,0.7,,0.7,,,,,,PEE,,,,,,,,,0.30000000000000004,,0.30000000000000004,,,,,,,,,,,,,,,,,,,,,,,,,,,,,,,,,,,,,,,,,,,,,,,,,,,,,,,,,,,,,,,,,,,,,,,,,,,,,,,,,,,,,,,,,,,,,,,,,,,,,
5324,0000-0001-8255-3853,10.1126/science.271.5251.976,HPL,,rheology,185.0,185.0,,,,,"{[][<]CCO[>][<]}{[$][$]CCCC[$],[$]CC(CC)[$][]}",8400.0,,,,,,,,PEO,,,,,,,,,0.7,,0.7,,,,,,PEE,,,,,,,,,0.30000000000000004,,0.30000000000000004,,,,,,,,,,,,,,,,,,,,,,,,,,,,,,,,,,,,,,,,,,,,,,,,,,,,,,,,,,,,,,,,,,,,,,,,,,,,,,,,,,,,,,,,,,,,,,,,,,,,,
5325,0000-0001-8255-3853,10.1126/science.271.5251.976,HPL,,rheology,186.0,186.0,,,,,"{[][<]CCO[>][<]}{[$][$]CCCC[$],[$]CC(CC)[$][]}",8400.0,,,,,,,,PEO,,,,,,,,,0.7,,0.7,,,,,,PEE,,,,,,,,,0.30000000000000004,,0.30000000000000004,,,,,,,,,,,,,,,,,,,,,,,,,,,,,,,,,,,,,,,,,,,,,,,,,,,,,,,,,,,,,,,,,,,,,,,,,,,,,,,,,,,,,,,,,,,,,,,,,,,,,
5326,0000-0001-8255-3853,10.1126/science.271.5251.976,HPL,gyroid,rheology,187.0,187.0,,,,,"{[][<]CCO[>][<]}{[$][$]CCCC[$],[$]CC(CC)[$][]}",8400.0,,,,,,,,PEO,,,,,,,,,0.7,,0.7,,,,,,PEE,,,,,,,,,0.30000000000000004,,0.30000000000000004,,,,,,,,,,,,,,,,,,,,,,,,,,,,,,,,,,,,,,,,,,,,,,,,,,,,,,,,,,,,,,,,,,,,,,,,,,,,,,,,,,,,,,,,,,,,,,,,,,,,,
5327,0000-0001-8255-3853,10.1126/science.271.5251.976,HPL,gyroid,rheology,188.0,188.0,,,,,"{[][<]CCO[>][<]}{[$][$]CCCC[$],[$]CC(CC)[$][]}",8400.0,,,,,,,,PEO,,,,,,,,,0.7,,0.7,,,,,,PEE,,,,,,,,,0.30000000000000004,,0.30000000000000004,,,,,,,,,,,,,,,,,,,,,,,,,,,,,,,,,,,,,,,,,,,,,,,,,,,,,,,,,,,,,,,,,,,,,,,,,,,,,,,,,,,,,,,,,,,,,,,,,,,,,
5328,0000-0001-8255-3853,10.1126/science.271.5251.976,HPL,gyroid,rheology,189.0,189.0,,,,,"{[][<]CCO[>][<]}{[$][$]CCCC[$],[$]CC(CC)[$][]}",8400.0,,,,,,,,PEO,,,,,,,,,0.7,,0.7,,,,,,PEE,,,,,,,,,0.30000000000000004,,0.30000000000000004,,,,,,,,,,,,,,,,,,,,,,,,,,,,,,,,,,,,,,,,,,,,,,,,,,,,,,,,,,,,,,,,,,,,,,,,,,,,,,,,,,,,,,,,,,,,,,,,,,,,,
5329,0000-0001-8255-3853,10.1126/science.271.5251.976,HPL,gyroid,rheology,190.0,190.0,,,,,"{[][<]CCO[>][<]}{[$][$]CCCC[$],[$]CC(CC)[$][]}",8400.0,,,,,,,,PEO,,,,,,,,,0.7,,0.7,,,,,,PEE,,,,,,,,,0.30000000000000004,,0.30000000000000004,,,,,,,,,,,,,,,,,,,,,,,,,,,,,,,,,,,,,,,,,,,,,,,,,,,,,,,,,,,,,,,,,,,,,,,,,,,,,,,,,,,,,,,,,,,,,,,,,,,,,
5330,0000-0001-8255-3853,10.1126/science.271.5251.976,HPL,gyroid,rheology,191.0,191.0,,,,,"{[][<]CCO[>][<]}{[$][$]CCCC[$],[$]CC(CC)[$][]}",8400.0,,,,,,,,PEO,,,,,,,,,0.7,,0.7,,,,,,PEE,,,,,,,,,0.30000000000000004,,0.30000000000000004,,,,,,,,,,,,,,,,,,,,,,,,,,,,,,,,,,,,,,,,,,,,,,,,,,,,,,,,,,,,,,,,,,,,,,,,,,,,,,,,,,,,,,,,,,,,,,,,,,,,,
5331,0000-0001-8255-3853,10.1126/science.271.5251.976,HPL,gyroid,rheology,192.0,192.0,,,,,"{[][<]CCO[>][<]}{[$][$]CCCC[$],[$]CC(CC)[$][]}",8400.0,,,,,,,,PEO,,,,,,,,,0.7,,0.7,,,,,,PEE,,,,,,,,,0.30000000000000004,,0.30000000000000004,,,,,,,,,,,,,,,,,,,,,,,,,,,,,,,,,,,,,,,,,,,,,,,,,,,,,,,,,,,,,,,,,,,,,,,,,,,,,,,,,,,,,,,,,,,,,,,,,,,,,
5332,0000-0001-8255-3853,10.1126/science.271.5251.976,HPL,gyroid,rheology,193.0,193.0,,,,,"{[][<]CCO[>][<]}{[$][$]CCCC[$],[$]CC(CC)[$][]}",8400.0,,,,,,,,PEO,,,,,,,,,0.7,,0.7,,,,,,PEE,,,,,,,,,0.30000000000000004,,0.30000000000000004,,,,,,,,,,,,,,,,,,,,,,,,,,,,,,,,,,,,,,,,,,,,,,,,,,,,,,,,,,,,,,,,,,,,,,,,,,,,,,,,,,,,,,,,,,,,,,,,,,,,,
5333,0000-0001-8255-3853,10.1126/science.271.5251.976,gyroid,,rheology,194.0,194.0,,,,,"{[][<]CCO[>][<]}{[$][$]CCCC[$],[$]CC(CC)[$][]}",8400.0,,,,,,,,PEO,,,,,,,,,0.7,,0.7,,,,,,PEE,,,,,,,,,0.30000000000000004,,0.30000000000000004,,,,,,,,,,,,,,,,,,,,,,,,,,,,,,,,,,,,,,,,,,,,,,,,,,,,,,,,,,,,,,,,,,,,,,,,,,,,,,,,,,,,,,,,,,,,,,,,,,,,,
5334,0000-0001-8255-3853,10.1126/science.271.5251.976,gyroid,,rheology,195.0,195.0,,,,,"{[][<]CCO[>][<]}{[$][$]CCCC[$],[$]CC(CC)[$][]}",8400.0,,,,,,,,PEO,,,,,,,,,0.7,,0.7,,,,,,PEE,,,,,,,,,0.30000000000000004,,0.30000000000000004,,,,,,,,,,,,,,,,,,,,,,,,,,,,,,,,,,,,,,,,,,,,,,,,,,,,,,,,,,,,,,,,,,,,,,,,,,,,,,,,,,,,,,,,,,,,,,,,,,,,,
5335,0000-0001-8255-3853,10.1126/science.271.5251.976,gyroid,,rheology,196.0,196.0,,,,,"{[][<]CCO[>][<]}{[$][$]CCCC[$],[$]CC(CC)[$][]}",8400.0,,,,,,,,PEO,,,,,,,,,0.7,,0.7,,,,,,PEE,,,,,,,,,0.30000000000000004,,0.30000000000000004,,,,,,,,,,,,,,,,,,,,,,,,,,,,,,,,,,,,,,,,,,,,,,,,,,,,,,,,,,,,,,,,,,,,,,,,,,,,,,,,,,,,,,,,,,,,,,,,,,,,,
5336,0000-0001-8255-3853,10.1126/science.271.5251.976,gyroid,,rheology,197.0,197.0,,,,,"{[][<]CCO[>][<]}{[$][$]CCCC[$],[$]CC(CC)[$][]}",8400.0,,,,,,,,PEO,,,,,,,,,0.7,,0.7,,,,,,PEE,,,,,,,,,0.30000000000000004,,0.30000000000000004,,,,,,,,,,,,,,,,,,,,,,,,,,,,,,,,,,,,,,,,,,,,,,,,,,,,,,,,,,,,,,,,,,,,,,,,,,,,,,,,,,,,,,,,,,,,,,,,,,,,,
5337,0000-0001-8255-3853,10.1126/science.271.5251.976,gyroid,,rheology,198.0,198.0,,,,,"{[][<]CCO[>][<]}{[$][$]CCCC[$],[$]CC(CC)[$][]}",8400.0,,,,,,,,PEO,,,,,,,,,0.7,,0.7,,,,,,PEE,,,,,,,,,0.30000000000000004,,0.30000000000000004,,,,,,,,,,,,,,,,,,,,,,,,,,,,,,,,,,,,,,,,,,,,,,,,,,,,,,,,,,,,,,,,,,,,,,,,,,,,,,,,,,,,,,,,,,,,,,,,,,,,,
5338,0000-0001-8255-3853,10.1126/science.271.5251.976,gyroid,,rheology,199.0,199.0,,,,,"{[][<]CCO[>][<]}{[$][$]CCCC[$],[$]CC(CC)[$][]}",8400.0,,,,,,,,PEO,,,,,,,,,0.7,,0.7,,,,,,PEE,,,,,,,,,0.30000000000000004,,0.30000000000000004,,,,,,,,,,,,,,,,,,,,,,,,,,,,,,,,,,,,,,,,,,,,,,,,,,,,,,,,,,,,,,,,,,,,,,,,,,,,,,,,,,,,,,,,,,,,,,,,,,,,,
5339,0000-0001-8255-3853,10.1126/science.271.5251.976,gyroid,,rheology,200.0,200.0,,,,,"{[][<]CCO[>][<]}{[$][$]CCCC[$],[$]CC(CC)[$][]}",8400.0,,,,,,,,PEO,,,,,,,,,0.7,,0.7,,,,,,PEE,,,,,,,,,0.30000000000000004,,0.30000000000000004,,,,,,,,,,,,,,,,,,,,,,,,,,,,,,,,,,,,,,,,,,,,,,,,,,,,,,,,,,,,,,,,,,,,,,,,,,,,,,,,,,,,,,,,,,,,,,,,,,,,,
5340,0000-0001-8255-3853,10.1126/science.271.5251.976,gyroid,,rheology,201.0,201.0,,,,,"{[][<]CCO[>][<]}{[$][$]CCCC[$],[$]CC(CC)[$][]}",8400.0,,,,,,,,PEO,,,,,,,,,0.7,,0.7,,,,,,PEE,,,,,,,,,0.30000000000000004,,0.30000000000000004,,,,,,,,,,,,,,,,,,,,,,,,,,,,,,,,,,,,,,,,,,,,,,,,,,,,,,,,,,,,,,,,,,,,,,,,,,,,,,,,,,,,,,,,,,,,,,,,,,,,,
5341,0000-0001-8255-3853,10.1126/science.271.5251.976,gyroid,,rheology,202.0,202.0,,,,,"{[][<]CCO[>][<]}{[$][$]CCCC[$],[$]CC(CC)[$][]}",8400.0,,,,,,,,PEO,,,,,,,,,0.7,,0.7,,,,,,PEE,,,,,,,,,0.30000000000000004,,0.30000000000000004,,,,,,,,,,,,,,,,,,,,,,,,,,,,,,,,,,,,,,,,,,,,,,,,,,,,,,,,,,,,,,,,,,,,,,,,,,,,,,,,,,,,,,,,,,,,,,,,,,,,,
5342,0000-0001-8255-3853,10.1126/science.271.5251.976,gyroid,,rheology,203.0,203.0,,,,,"{[][<]CCO[>][<]}{[$][$]CCCC[$],[$]CC(CC)[$][]}",8400.0,,,,,,,,PEO,,,,,,,,,0.7,,0.7,,,,,,PEE,,,,,,,,,0.30000000000000004,,0.30000000000000004,,,,,,,,,,,,,,,,,,,,,,,,,,,,,,,,,,,,,,,,,,,,,,,,,,,,,,,,,,,,,,,,,,,,,,,,,,,,,,,,,,,,,,,,,,,,,,,,,,,,,
5343,0000-0001-8255-3853,10.1126/science.271.5251.976,gyroid,,rheology,204.0,204.0,,,,,"{[][<]CCO[>][<]}{[$][$]CCCC[$],[$]CC(CC)[$][]}",8400.0,,,,,,,,PEO,,,,,,,,,0.7,,0.7,,,,,,PEE,,,,,,,,,0.30000000000000004,,0.30000000000000004,,,,,,,,,,,,,,,,,,,,,,,,,,,,,,,,,,,,,,,,,,,,,,,,,,,,,,,,,,,,,,,,,,,,,,,,,,,,,,,,,,,,,,,,,,,,,,,,,,,,,
5344,0000-0001-8255-3853,10.1126/science.271.5251.976,gyroid,,rheology,205.0,205.0,,,,,"{[][<]CCO[>][<]}{[$][$]CCCC[$],[$]CC(CC)[$][]}",8400.0,,,,,,,,PEO,,,,,,,,,0.7,,0.7,,,,,,PEE,,,,,,,,,0.30000000000000004,,0.30000000000000004,,,,,,,,,,,,,,,,,,,,,,,,,,,,,,,,,,,,,,,,,,,,,,,,,,,,,,,,,,,,,,,,,,,,,,,,,,,,,,,,,,,,,,,,,,,,,,,,,,,,,
5345,0000-0001-8255-3853,10.1126/science.271.5251.976,gyroid,,rheology,206.0,206.0,,,,,"{[][<]CCO[>][<]}{[$][$]CCCC[$],[$]CC(CC)[$][]}",8400.0,,,,,,,,PEO,,,,,,,,,0.7,,0.7,,,,,,PEE,,,,,,,,,0.30000000000000004,,0.30000000000000004,,,,,,,,,,,,,,,,,,,,,,,,,,,,,,,,,,,,,,,,,,,,,,,,,,,,,,,,,,,,,,,,,,,,,,,,,,,,,,,,,,,,,,,,,,,,,,,,,,,,,
5346,0000-0001-8255-3853,10.1126/science.271.5251.976,gyroid,,rheology,207.0,207.0,,,,,"{[][<]CCO[>][<]}{[$][$]CCCC[$],[$]CC(CC)[$][]}",8400.0,,,,,,,,PEO,,,,,,,,,0.7,,0.7,,,,,,PEE,,,,,,,,,0.30000000000000004,,0.30000000000000004,,,,,,,,,,,,,,,,,,,,,,,,,,,,,,,,,,,,,,,,,,,,,,,,,,,,,,,,,,,,,,,,,,,,,,,,,,,,,,,,,,,,,,,,,,,,,,,,,,,,,
5347,0000-0001-8255-3853,10.1126/science.271.5251.976,gyroid,,rheology,208.0,208.0,,,,,"{[][<]CCO[>][<]}{[$][$]CCCC[$],[$]CC(CC)[$][]}",8400.0,,,,,,,,PEO,,,,,,,,,0.7,,0.7,,,,,,PEE,,,,,,,,,0.30000000000000004,,0.30000000000000004,,,,,,,,,,,,,,,,,,,,,,,,,,,,,,,,,,,,,,,,,,,,,,,,,,,,,,,,,,,,,,,,,,,,,,,,,,,,,,,,,,,,,,,,,,,,,,,,,,,,,
5348,0000-0001-8255-3853,10.1126/science.271.5251.976,gyroid,,rheology,209.0,209.0,,,,,"{[][<]CCO[>][<]}{[$][$]CCCC[$],[$]CC(CC)[$][]}",8400.0,,,,,,,,PEO,,,,,,,,,0.7,,0.7,,,,,,PEE,,,,,,,,,0.30000000000000004,,0.30000000000000004,,,,,,,,,,,,,,,,,,,,,,,,,,,,,,,,,,,,,,,,,,,,,,,,,,,,,,,,,,,,,,,,,,,,,,,,,,,,,,,,,,,,,,,,,,,,,,,,,,,,,
5349,0000-0001-8255-3853,10.1126/science.271.5251.976,gyroid,,rheology,210.0,210.0,,,,,"{[][<]CCO[>][<]}{[$][$]CCCC[$],[$]CC(CC)[$][]}",8400.0,,,,,,,,PEO,,,,,,,,,0.7,,0.7,,,,,,PEE,,,,,,,,,0.30000000000000004,,0.30000000000000004,,,,,,,,,,,,,,,,,,,,,,,,,,,,,,,,,,,,,,,,,,,,,,,,,,,,,,,,,,,,,,,,,,,,,,,,,,,,,,,,,,,,,,,,,,,,,,,,,,,,,
5350,0000-0001-8255-3853,10.1126/science.271.5251.976,gyroid,,rheology,211.0,211.0,,,,,"{[][<]CCO[>][<]}{[$][$]CCCC[$],[$]CC(CC)[$][]}",8400.0,,,,,,,,PEO,,,,,,,,,0.7,,0.7,,,,,,PEE,,,,,,,,,0.30000000000000004,,0.30000000000000004,,,,,,,,,,,,,,,,,,,,,,,,,,,,,,,,,,,,,,,,,,,,,,,,,,,,,,,,,,,,,,,,,,,,,,,,,,,,,,,,,,,,,,,,,,,,,,,,,,,,,
5351,0000-0001-8255-3853,10.1126/science.271.5251.976,gyroid,,rheology,212.0,212.0,,,,,"{[][<]CCO[>][<]}{[$][$]CCCC[$],[$]CC(CC)[$][]}",8400.0,,,,,,,,PEO,,,,,,,,,0.7,,0.7,,,,,,PEE,,,,,,,,,0.30000000000000004,,0.30000000000000004,,,,,,,,,,,,,,,,,,,,,,,,,,,,,,,,,,,,,,,,,,,,,,,,,,,,,,,,,,,,,,,,,,,,,,,,,,,,,,,,,,,,,,,,,,,,,,,,,,,,,
5352,0000-0001-8255-3853,10.1126/science.271.5251.976,gyroid,,rheology,213.0,213.0,,,,,"{[][<]CCO[>][<]}{[$][$]CCCC[$],[$]CC(CC)[$][]}",8400.0,,,,,,,,PEO,,,,,,,,,0.7,,0.7,,,,,,PEE,,,,,,,,,0.30000000000000004,,0.30000000000000004,,,,,,,,,,,,,,,,,,,,,,,,,,,,,,,,,,,,,,,,,,,,,,,,,,,,,,,,,,,,,,,,,,,,,,,,,,,,,,,,,,,,,,,,,,,,,,,,,,,,,
5353,0000-0001-8255-3853,10.1126/science.271.5251.976,gyroid,,rheology,214.0,214.0,,,,,"{[][<]CCO[>][<]}{[$][$]CCCC[$],[$]CC(CC)[$][]}",8400.0,,,,,,,,PEO,,,,,,,,,0.7,,0.7,,,,,,PEE,,,,,,,,,0.30000000000000004,,0.30000000000000004,,,,,,,,,,,,,,,,,,,,,,,,,,,,,,,,,,,,,,,,,,,,,,,,,,,,,,,,,,,,,,,,,,,,,,,,,,,,,,,,,,,,,,,,,,,,,,,,,,,,,
5354,0000-0001-8255-3853,10.1126/science.271.5251.976,gyroid,,rheology,215.0,215.0,,,,,"{[][<]CCO[>][<]}{[$][$]CCCC[$],[$]CC(CC)[$][]}",8400.0,,,,,,,,PEO,,,,,,,,,0.7,,0.7,,,,,,PEE,,,,,,,,,0.30000000000000004,,0.30000000000000004,,,,,,,,,,,,,,,,,,,,,,,,,,,,,,,,,,,,,,,,,,,,,,,,,,,,,,,,,,,,,,,,,,,,,,,,,,,,,,,,,,,,,,,,,,,,,,,,,,,,,
5355,0000-0001-8255-3853,10.1126/science.271.5251.976,gyroid,,rheology,216.0,216.0,,,,,"{[][<]CCO[>][<]}{[$][$]CCCC[$],[$]CC(CC)[$][]}",8400.0,,,,,,,,PEO,,,,,,,,,0.7,,0.7,,,,,,PEE,,,,,,,,,0.30000000000000004,,0.30000000000000004,,,,,,,,,,,,,,,,,,,,,,,,,,,,,,,,,,,,,,,,,,,,,,,,,,,,,,,,,,,,,,,,,,,,,,,,,,,,,,,,,,,,,,,,,,,,,,,,,,,,,
5356,0000-0001-8255-3853,10.1126/science.271.5251.976,gyroid,,rheology,217.0,217.0,,,,,"{[][<]CCO[>][<]}{[$][$]CCCC[$],[$]CC(CC)[$][]}",8400.0,,,,,,,,PEO,,,,,,,,,0.7,,0.7,,,,,,PEE,,,,,,,,,0.30000000000000004,,0.30000000000000004,,,,,,,,,,,,,,,,,,,,,,,,,,,,,,,,,,,,,,,,,,,,,,,,,,,,,,,,,,,,,,,,,,,,,,,,,,,,,,,,,,,,,,,,,,,,,,,,,,,,,
5357,0000-0001-8255-3853,10.1126/science.271.5251.976,gyroid,,rheology,218.0,218.0,,,,,"{[][<]CCO[>][<]}{[$][$]CCCC[$],[$]CC(CC)[$][]}",8400.0,,,,,,,,PEO,,,,,,,,,0.7,,0.7,,,,,,PEE,,,,,,,,,0.30000000000000004,,0.30000000000000004,,,,,,,,,,,,,,,,,,,,,,,,,,,,,,,,,,,,,,,,,,,,,,,,,,,,,,,,,,,,,,,,,,,,,,,,,,,,,,,,,,,,,,,,,,,,,,,,,,,,,
5358,0000-0001-8255-3853,10.1126/science.271.5251.976,gyroid,,rheology,219.0,219.0,,,,,"{[][<]CCO[>][<]}{[$][$]CCCC[$],[$]CC(CC)[$][]}",8400.0,,,,,,,,PEO,,,,,,,,,0.7,,0.7,,,,,,PEE,,,,,,,,,0.30000000000000004,,0.30000000000000004,,,,,,,,,,,,,,,,,,,,,,,,,,,,,,,,,,,,,,,,,,,,,,,,,,,,,,,,,,,,,,,,,,,,,,,,,,,,,,,,,,,,,,,,,,,,,,,,,,,,,
5359,0000-0001-8255-3853,10.1126/science.271.5251.976,gyroid,,rheology,220.0,220.0,,,,,"{[][<]CCO[>][<]}{[$][$]CCCC[$],[$]CC(CC)[$][]}",8400.0,,,,,,,,PEO,,,,,,,,,0.7,,0.7,,,,,,PEE,,,,,,,,,0.30000000000000004,,0.30000000000000004,,,,,,,,,,,,,,,,,,,,,,,,,,,,,,,,,,,,,,,,,,,,,,,,,,,,,,,,,,,,,,,,,,,,,,,,,,,,,,,,,,,,,,,,,,,,,,,,,,,,,
5360,0000-0001-8255-3853,10.1126/science.271.5251.976,gyroid,,rheology,221.0,221.0,,,,,"{[][<]CCO[>][<]}{[$][$]CCCC[$],[$]CC(CC)[$][]}",8400.0,,,,,,,,PEO,,,,,,,,,0.7,,0.7,,,,,,PEE,,,,,,,,,0.30000000000000004,,0.30000000000000004,,,,,,,,,,,,,,,,,,,,,,,,,,,,,,,,,,,,,,,,,,,,,,,,,,,,,,,,,,,,,,,,,,,,,,,,,,,,,,,,,,,,,,,,,,,,,,,,,,,,,
5361,0000-0001-8255-3853,10.1126/science.271.5251.976,gyroid,,rheology,222.0,222.0,,,,,"{[][<]CCO[>][<]}{[$][$]CCCC[$],[$]CC(CC)[$][]}",8400.0,,,,,,,,PEO,,,,,,,,,0.7,,0.7,,,,,,PEE,,,,,,,,,0.30000000000000004,,0.30000000000000004,,,,,,,,,,,,,,,,,,,,,,,,,,,,,,,,,,,,,,,,,,,,,,,,,,,,,,,,,,,,,,,,,,,,,,,,,,,,,,,,,,,,,,,,,,,,,,,,,,,,,
5362,0000-0001-8255-3853,10.1126/science.271.5251.976,gyroid,,rheology,223.0,223.0,,,,,"{[][<]CCO[>][<]}{[$][$]CCCC[$],[$]CC(CC)[$][]}",8400.0,,,,,,,,PEO,,,,,,,,,0.7,,0.7,,,,,,PEE,,,,,,,,,0.30000000000000004,,0.30000000000000004,,,,,,,,,,,,,,,,,,,,,,,,,,,,,,,,,,,,,,,,,,,,,,,,,,,,,,,,,,,,,,,,,,,,,,,,,,,,,,,,,,,,,,,,,,,,,,,,,,,,,
5363,0000-0001-8255-3853,10.1126/science.271.5251.976,gyroid,,rheology,224.0,224.0,,,,,"{[][<]CCO[>][<]}{[$][$]CCCC[$],[$]CC(CC)[$][]}",8400.0,,,,,,,,PEO,,,,,,,,,0.7,,0.7,,,,,,PEE,,,,,,,,,0.30000000000000004,,0.30000000000000004,,,,,,,,,,,,,,,,,,,,,,,,,,,,,,,,,,,,,,,,,,,,,,,,,,,,,,,,,,,,,,,,,,,,,,,,,,,,,,,,,,,,,,,,,,,,,,,,,,,,,
5364,0000-0001-8255-3853,10.1126/science.271.5251.976,gyroid,,rheology,225.0,225.0,,,,,"{[][<]CCO[>][<]}{[$][$]CCCC[$],[$]CC(CC)[$][]}",8400.0,,,,,,,,PEO,,,,,,,,,0.7,,0.7,,,,,,PEE,,,,,,,,,0.30000000000000004,,0.30000000000000004,,,,,,,,,,,,,,,,,,,,,,,,,,,,,,,,,,,,,,,,,,,,,,,,,,,,,,,,,,,,,,,,,,,,,,,,,,,,,,,,,,,,,,,,,,,,,,,,,,,,,
5365,0000-0001-8255-3853,10.1126/science.271.5251.976,gyroid,,rheology,226.0,226.0,,,,,"{[][<]CCO[>][<]}{[$][$]CCCC[$],[$]CC(CC)[$][]}",8400.0,,,,,,,,PEO,,,,,,,,,0.7,,0.7,,,,,,PEE,,,,,,,,,0.30000000000000004,,0.30000000000000004,,,,,,,,,,,,,,,,,,,,,,,,,,,,,,,,,,,,,,,,,,,,,,,,,,,,,,,,,,,,,,,,,,,,,,,,,,,,,,,,,,,,,,,,,,,,,,,,,,,,,
5366,0000-0001-8255-3853,10.1126/science.271.5251.976,gyroid,,rheology,227.0,227.0,,,,,"{[][<]CCO[>][<]}{[$][$]CCCC[$],[$]CC(CC)[$][]}",8400.0,,,,,,,,PEO,,,,,,,,,0.7,,0.7,,,,,,PEE,,,,,,,,,0.30000000000000004,,0.30000000000000004,,,,,,,,,,,,,,,,,,,,,,,,,,,,,,,,,,,,,,,,,,,,,,,,,,,,,,,,,,,,,,,,,,,,,,,,,,,,,,,,,,,,,,,,,,,,,,,,,,,,,
5369,0000-0003-3977-1278,https://pubs.acs.org/doi/10.1021/acs.macromol.2c01267,sphere,,,55.0,55.0,,,,OA20,{[][<]CCO[>][<]}OC(=O)C(C)(C){[$][$]CC(C(=O)OCC(CC)CCCC)[$][$]}Br,9320.0,,,,,,,,PEO,,,,,,,,,0.199,,0.199,,,,,,PEHA,,,,,,,,,0.8009999999999999,,0.8009999999999999,,,,,,,,,,,,,,,,,,,,,,,,,,,,,,,,,,,,,,,,,,,,,,,,,,,,,,,,,,,,,,,,,,,,,,,,,,,,,,,,,,,,,,,,,,,,,,,,,,,,,
5376,0000-0001-7191-2371,https://doi.org/10.3390/polym14173639,lamellar,,,83.0,83.0,,,,PE-b-PEG C (83 wt. % PEG) Copolymer,{[$][$]CC[$][$]}{[>][<]OCC[>][<]}O,1785.0,,,,,,,,PE,,,,,,,,,0.19183058049482557,,0.19183058049482557,,0.17,,,,PEG,,,,,,,,,0.8081694195051744,,0.8081694195051744,0.83,,,,,,,,,,,,,,,,,,,,,,,,,,,,,,,,,,,,,,,,,,,,,,,,,,,,,,,,,,,,,,,,,,,,,,,,,,,,,,,,,,,,,,,,,,,,,,,,,,,,
5380,0000-0002-6395-3103,https://pubs.acs.org/doi/full/10.1021/acs.macromol.2c00992,lamellar,disordered,,140.0,140.0,,,,p-CD,[Si]15(O[Si]2(O[Si]4(O[Si]3(O[Si](O[Si](O1)(O[Si](O2)(O3)CCS)CCS)(O[Si](O4)(O5)CCS)CCS)CCS)CCS)CCS)CCS,3018.1,,,,,,,,CPOSS,,,,,,,,,0.53,,0.53,,,,,,DPOSS,,,,,,,,,0.47,,0.47,,,,,,,,,,,,,,,,,,,,,,,,,,,,,,,,,,,,,,,,,,,,,,,,,,,,,,,,,,,,,,,,,,,,,,,,,,,,,,,,,,,,,,,,,,,,,,,,,,,,,
5385,0000-0001-5916-8834,https://doi.org/10.1021/acs.macromol.2c00337,lamellar,,,100.0,100.0,,,,EP3,{[]C1(CC(C(C1)C(=O)OCC)C(=O)OCC)(C=[$])C=[$][$]}{[$]C1(CC(C(C1)C(=O)O[#A])C(=O)O[#A])(C=[$])C=[$][]}.{#A=CCC(C)CCCC(C)CCCC(C)C,16800.0,,,,,,,,NEEDE,,,,,,,,,0.49,,0.49,,,,,,NEEDH,,,,,,,,,0.51,,0.51,,,,,,,,,,,,,,,,,,,,,,,,,,,,,,,,,,,,,,,,,,,,,,,,,,,,,,,,,,,,,,,,,,,,,,,,,,,,,,,,,,,,,,,,,,,,,,,,,,,,,
""
Search Information
System/Overall Polymer SQL:,
Individual Block Search
Block #1,Subgraph:,CCO ex,SQL:,
""
BCDB HITS IN TABLE triblock
ind,ORCID,DOI,phase1,phase2,phase_method,T,T_meas,T_anneal,T_alt,T_describe,notes,BigSMILES,Mn,Mn_method,Mw,Mw_method,D,D_method,N,N_method,name1,Mn1,Mn1_method,Mw1,Mw1_method,D1,D1_method,N1,N1_method,f1,f1_method,f_tot1,f_tot1_method,w1,w1_method,rho1,rho1_method,name2,Mn2,Mn2_method,Mw2,Mw2_method,D2,D2_method,N2,N2_method,f2,f2_method,f_tot2,f_tot2_method,w2,w2_method,rho2,rho2_method,name3,Mn3,Mn3_method,Mw3,Mw3_method,D3,D3_method,N3,N3_method,f3,f3_method,f_tot3,f_tot3_method,w3,w3_method,rho3,rho3_method,Tstd,measstd,annealstd,Taltstd,Mnstd,Mwstd,Dstd,Nstd,Mn1std,Mw1std,D1std,N1std,f1std,ftot1std,w1std,rho1std,Mn2std,Mw2std,D2std,N2std,f2std,ftot2std,w2std,rho2std,Mn3std,Mw3std,D3std,N3std,f3std,ftot3std,w3std,rho3std,Tse,measse,annealse,Taltse,Mnse,Mwse,Dse,Nse,Mn1se,Mw1se,D1se,N1se,f1se,ftot1se,w1se,rho1se,Mn2se,Mw2se,D2se,N2se,f2se,ftot2se,w2se,rho2se,Mn3se,Mw3se,D3se,N3se,f3se,ftot3se,w3se,rho3se,Tunc,Tdesc,measunc,measdesc,annealunc,annealdesc,Taltunc,Taltdesc,Mnunc,Mndesc,Mwunc,Mwdesc,Dunc,Ddesc,Nunc,Ndesc,Mn1unc,Mn1desc,Mw1unc,Mw1desc,D1unc,D1desc,N1unc,N1desc,f1unc,f1desc,ftot1unc,ftot1desc,w1unc,w1desc,rho1unc,rho1desc,Mn2unc,Mn2desc,Mw2unc,Mw2desc,D2unc,D2desc,N2unc,N2desc,f2unc,f2desc,ftot2unc,ftot2desc,w2unc,w2desc,rho2unc,rho2desc,Mn3unc,Mn3desc,Mw3unc,Mw3desc,D3unc,D3desc,N3unc,N3desc,f3unc,f3desc,ftot3unc,ftot3desc,w3unc,w3desc,rho3unc,rho3desc
1,0000-0003-3977-1278,https://doi.org/10.1021/ma011716x,LAM2,,SAXS,155.0,155.0,,,,"""Figure 3 SAXS data from the parent PI−PS diblock copolymer (90 °C, top), and SAXS (155 °C, middle) and TEM (OsO4 stained, bottom) results from a PI−PS−PEO triblock copolymer containing 9.8 vol % PEO. These results are consistent with two-domain (PI and mixed PS/PEO) lamellae (LAM2) morphologies.""","{[$][$]C\C=C(C)/C[$],[$]C\C=C(C)\C[$],[$]CC(C(C)=C)[$],[$]CC(C)(C=C)[$][$]}{[$][$]CC(c1ccccc1)[$][$]}{[>][<]CCO[>][<]}",15240.0,,16002.0,,1.05,,,,PI,,,,,,,,,0.448,,0.448,,,,,,PS,,,,,,,,,0.454,,0.454,,,,,,PEO,,,,,,,,,0.098,,0.098,,,,,,,,,,,,,,,,,,,,,,,,,,,,,,,,,,,,,,,,,,,,,,,,,,,,,,,,,,,,,,,,,,,,,,,,,,,,,,,,,,,,,,,,,,,,,,,,,,,,,,,,,,,,,,,,,,,,,,,,,,,,,,,,,,,,,
2,0000-0003-3977-1278,https://doi.org/10.1021/ma011716x,LAM3,,SAXS,180.0,180.0,,,,"""Figure 4 SAXS (180 °C, top) and TEM (OsO4 stained, bottom) data from the PI−PS−PEO triblock copolymer containing 30% PEO. These results are consistent with a three-domain lamellae (LAM3) morphology.""","{[$][$]C\C=C(C)/C[$],[$]C\C=C(C)\C[$],[$]CC(C(C)=C)[$],[$]CC(C)(C=C)[$][$]}{[$][$]CC(c1ccccc1)[$][$]}{[>][<]CCO[>][<]}",20380.0,,21399.0,,1.05,,,,PI,,,,,,,,,0.347,,0.347,,,,,,PS,,,,,,,,,0.352,,0.352,,,,,,PEO,,,,,,,,,0.301,,0.301,,,,,,,,,,,,,,,,,,,,,,,,,,,,,,,,,,,,,,,,,,,,,,,,,,,,,,,,,,,,,,,,,,,,,,,,,,,,,,,,,,,,,,,,,,,,,,,,,,,,,,,,,,,,,,,,,,,,,,,,,,,,,,,,,,,,,
7,0000-0002-0249-1769,https://pubs.rsc.org/en/content/articlelanding/2022/py/d2py00101b,lamellar,,,25.0,,,,,PCLam36-b-PBD H-b-PCLam3,,12100.0,,,,,,,,,,,,,,,,,,,,,,,,,,,,,,,,,,,,,,,,,,,,,,,,,,,,,,,,,,,,,,,,,,,,,,,,,,,,,,,,,,,,,,,,,,,,,,,,,,,,,,,,,,,,,,,,,,,,,,,,,,,,,,,,,,,,,,,,,,,,,,,,,,,,,,,,,,,,,,,,,,,,,,,,,,,,,,,,,,,,,,,,,,
9,0000-0002-2655-0508,https://www.sciencedirect.com/science/article/pii/S0142941822000563,lamellar,,,25.0,,,,,αBα-91-30,,90700.0,,,,,,,,,,,,,,,,,,,,,,,,,,,,,,,,,,,,,,,,,,,,,,,,,,,,,,,,,,,,,,,,,,,,,,,,,,,,,,,,,,,,,,,,,,,,,,,,,,,,,,,,,,,,,,,,,,,,,,,,,,,,,,,,,,,,,,,,,,,,,,,,,,,,,,,,,,,,,,,,,,,,,,,,,,,,,,,,,,,,,,,,,,
""
Search Information
System/Overall Polymer SQL:,
Individual Block Search
Block #1,Subgraph:,CCO ex,SQL:,
""
BCDB HITS IN TABLE tetrablock
ind,ORCID,DOI,phase1,phase2,phase_method,T,T_meas,T_anneal,T_alt,T_describe,notes,BigSMILES,Mn,Mn_method,Mw,Mw_method,D,D_method,N,N_method,name1,Mn1,Mn1_method,Mw1,Mw1_method,D1,D1_method,N1,N1_method,f1,f1_method,f_tot1,f_tot1_method,w1,w1_method,rho1,rho1_method,name2,Mn2,Mn2_method,Mw2,Mw2_method,D2,D2_method,N2,N2_method,f2,f2_method,f_tot2,f_tot2_method,w2,w2_method,rho2,rho2_method,name3,Mn3,Mn3_method,Mw3,Mw3_method,D3,D3_method,N3,N3_method,f3,f3_method,f_tot3,f_tot3_method,w3,w3_method,rho3,rho3_method,name4,Mn4,Mn4_method,Mw4,Mw4_method,D4,D4_method,N4,N4_method,f4,f4_method,f_tot4,f_tot4_method,w4,w4_method,rho4,rho4_method,Tstd,measstd,annealstd,Taltstd,Mnstd,Mwstd,Dstd,Nstd,Mn1std,Mw1std,D1std,N1std,f1std,ftot1std,w1std,rho1std,Mn2std,Mw2std,D2std,N2std,f2std,ftot2std,w2std,rho2std,Mn3std,Mw3std,D3std,N3std,f3std,ftot3std,w3std,rho3std,Mn4std,Mw4std,D4std,N4std,f4std,ftot4std,w4std,rho4std,Tse,measse,annealse,Taltse,Mnse,Mwse,Dse,Nse,Mn1se,Mw1se,D1se,N1se,f1se,ftot1se,w1se,rho1se,Mn2se,Mw2se,D2se,N2se,f2se,ftot2se,w2se,rho2se,Mn3se,Mw3se,D3se,N3se,f3se,ftot3se,w3se,rho3se,Mn4se,Mw4se,D4se,N4se,f4se,ftot4se,w4se,rho4se,Tunc,Tdesc,measunc,measdesc,annealunc,annealdesc,Taltunc,Taltdesc,Mnunc,Mndesc,Mwunc,Mwdesc,Dunc,Ddesc,Nunc,Ndesc,Mn1unc,Mn1desc,Mw1unc,Mw1desc,D1unc,D1desc,N1unc,N1desc,f1unc,f1desc,ftot1unc,ftot1desc,w1unc,w1desc,rho1unc,rho1desc,Mn2unc,Mn2desc,Mw2unc,Mw2desc,D2unc,D2desc,N2unc,N2desc,f2unc,f2desc,ftot2unc,ftot2desc,w2unc,w2desc,rho2unc,rho2desc,Mn3unc,Mn3desc,Mw3unc,Mw3desc,D3unc,D3desc,N3unc,N3desc,f3unc,f3desc,ftot3unc,ftot3desc,w3unc,w3desc,rho3unc,rho3desc,Mn4unc,Mn4desc,Mw4unc,Mw4desc,D4unc,D4desc,N4unc,N4desc,f4unc,f4desc,ftot4unc,ftot4desc,w4unc,w4desc,rho4unc,rho4desc
0,0000-0003-3977-1278,https://doi.org/10.1021/ma202196c,disordered,,SAXS,80.0,80.0,,,,,"CCC(C){[$][$]CC(c1ccccc1)[$][$]}{[$][$]C\C=C(C)/C[$],[$]C\C=C(C)\C[$],[$]CC(C(C)=C)[$],[$]CC(C)(C=C)[$][$]}{[$][$]CC(c1ccccc1)[$][$]}{[>][<]CCO[>][<]}[H]",23600.0,,24308.0,,1.03,,,,PS,,,,,,,,,,,0.38,,,,0.969,,PI,,,,,,,,,0.6,,0.6,,,,0.83,,PS,,,,,,,,,,,0.38,,,,0.969,,PEO,,,,,,,,,0.02,,0.02,,,,1.064,,,,,,,,,,,,,,,,,,,,,,,,,,,,,,,,,,,,,,,,,,,,,,,,,,,,,,,,,,,,,,,,,,,,,,,,,,,,,,,,,,,,,,,,,,,,,,,,,,,,,,,,,,,,,,,,,,,,,,,,,,,,,,,,,,,,,,,,,,,,,,,,,,,,,,,,,,,,,,,,,
1,0000-0003-3977-1278,https://doi.org/10.1021/ma202196c,hexagonally packed spheres,disordered,SAXS,213.0,213.0,,,,,"CCC(C){[$][$]CC(c1ccccc1)[$][$]}{[$][$]C\C=C(C)/C[$],[$]C\C=C(C)\C[$],[$]CC(C(C)=C)[$],[$]CC(C)(C=C)[$][$]}{[$][$]CC(c1ccccc1)[$][$]}{[>][<]CCO[>][<]}[H]",24400.0,,25376.0,,1.04,,,,PS,,,,,,,,,,,0.35,,,,0.969,,PI,,,,,,,,,0.56,,0.56,,,,0.83,,PS,,,,,,,,,,,0.35,,,,0.969,,PEO,,,,,,,,,0.09,,0.09,,,,1.064,,,,,,,,,,,,,,,,,,,,,,,,,,,,,,,,,,,,,,,,,,,,,,,,,,,,,,,,,,,,,,,,,,,,,,,,,,,,,,,,,,,,,,,,,,,,,,,,,,,,,,,,,,,,,,,,,,,,,,,,,,,,,,,,,,,,,,,,,,,,,,,,,,,,,,,,,,,,,,,,,
2,0000-0003-3977-1278,https://doi.org/10.1021/ma202196c,hexagonally packed spheres,,SAXS,250.0,250.0,,,,,"CCC(C){[$][$]CC(c1ccccc1)[$][$]}{[$][$]C\C=C(C)/C[$],[$]C\C=C(C)\C[$],[$]CC(C(C)=C)[$],[$]CC(C)(C=C)[$][$]}{[$][$]CC(c1ccccc1)[$][$]}{[>][<]CCO[>][<]}[H]",25000.0,,27000.0,,1.08,,,,PS,,,,,,,,,,,0.34,,,,0.969,,PI,,,,,,,,,0.53,,0.53,,,,0.83,,PS,,,,,,,,,,,0.34,,,,0.969,,PEO,,,,,,,,,0.12,,0.12,,,,1.064,,,,,,,,,,,,,,,,,,,,,,,,,,,,,,,,,,,,,,,,,,,,,,,,,,,,,,,,,,,,,,,,,,,,,,,,,,,,,,,,,,,,,,,,,,,,,,,,,,,,,,,,,,,,,,,,,,,,,,,,,,,,,,,,,,,,,,,,,,,,,,,,,,,,,,,,,,,,,,,,,
3,0000-0003-3977-1278,https://doi.org/10.1021/ma202196c,hexagonally packed spheres,,SAXS,250.0,250.0,,,,,"CCC(C){[$][$]CC(c1ccccc1)[$][$]}{[$][$]C\C=C(C)/C[$],[$]C\C=C(C)\C[$],[$]CC(C(C)=C)[$],[$]CC(C)(C=C)[$][$]}{[$][$]CC(c1ccccc1)[$][$]}{[>][<]CCO[>][<]}[H]",26100.0,,27666.0,,1.06,,,,PS,,,,,,,,,,,0.32,,,,0.969,,PI,,,,,,,,,0.5,,0.5,,,,0.83,,PS,,,,,,,,,,,0.32,,,,0.969,,PEO,,,,,,,,,0.19,,0.19,,,,1.064,,,,,,,,,,,,,,,,,,,,,,,,,,,,,,,,,,,,,,,,,,,,,,,,,,,,,,,,,,,,,,,,,,,,,,,,,,,,,,,,,,,,,,,,,,,,,,,,,,,,,,,,,,,,,,,,,,,,,,,,,,,,,,,,,,,,,,,,,,,,,,,,,,,,,,,,,,,,,,,,,
4,0000-0003-3977-1278,https://doi.org/10.1021/ma202196c,hexagonally packed spheres,,SAXS,250.0,250.0,,,,,"CCC(C){[$][$]CC(c1ccccc1)[$][$]}{[$][$]C\C=C(C)/C[$],[$]C\C=C(C)\C[$],[$]CC(C(C)=C)[$],[$]CC(C)(C=C)[$][$]}{[$][$]CC(c1ccccc1)[$][$]}{[>][<]CCO[>][<]}[H]",29000.0,,31030.0,,1.07,,,,PS,,,,,,,,,,,0.27,,,,0.969,,PI,,,,,,,,,0.41,,0.41,,,,0.83,,PS,,,,,,,,,,,0.27,,,,0.969,,PEO,,,,,,,,,0.32,,0.32,,,,1.064,,,,,,,,,,,,,,,,,,,,,,,,,,,,,,,,,,,,,,,,,,,,,,,,,,,,,,,,,,,,,,,,,,,,,,,,,,,,,,,,,,,,,,,,,,,,,,,,,,,,,,,,,,,,,,,,,,,,,,,,,,,,,,,,,,,,,,,,,,,,,,,,,,,,,,,,,,,,,,,,,
""
