Repository: olsenlabmit/BCDB

# The Block Copolymer Phase Behavior Database

# Description
The Block Copolymer Database (BCDB) is a platform that allows users to search, submit, visualize, benchmark, and download experimental phase measurements and their associated characterization information for di- and multi-block copolymers. To our knowledge, there is no widely accepted data model for publishing experimental and simulation data on block copolymer self-assembly. This proposed data schema with traceable information can accommodate any number of blocks and at the time of publication contains over 5,400 block copolymer total melt phase measurements mined from literature and manually curated and simulation data points of the phase diagram generated from self-consistent field theory that can rapidly be augmented. This database can be accessed on the Community Resource for Innovation in Polymer Technology (CRIPT) web application and the Materials Data Facility. The chemical structure of the polymer is encoded in BigSMILES, an extension of the Simplified Molecular-Input Line-Entry System (SMILES) into the macromolecular domain, and the user can search repeat units and functional groups using SMARTS search syntax (SMILES Arbitrary Target Specification). The user can also query characterization and phase information using the Structured Query Language (SQL) and download custom sets of block copolymer data to train machine learning models. Finally, a protocol is presented in which GPT-4, an AI-powered large language model, can be used to rapidly screen and identify block copolymer papers from literature using only the abstract text and determine whether they have BCDB data, allowing the database to grow as the number of published papers on the world wide web increases. The F1-score for this model is 0.74. This platform is an important step in making polymer data more accessible to the broader community.

# Organization
Here are some files you will encounter in this repository:
- data folder contains an Excel sheet of all block copolymer data divided into tabs like diblock and triblock
- platform folder contains the code for running the data
  - plot.py and tool.py contain the code that powers the user interface for search, visualization, and download
  - All other files are part of the BigSMILES parser, forked from https://github.com/olsenlabmit/BigSMILES_parser. The BigSMILES parser is utilized for molecular search
- environment.yml: packages for installing a new environment on Anaconda to run the software
- tutorial.mp4: brief demonstration of the search, download, and visualization capabilities

# Data Collection Methodology
- Manual curation from tables, text, and figures from peer-reviewed scientific literature. 
- A DOI is provided for each data point. A paper on the full methodology will be published. 
- Data from figures was extracted using WebPlotDigitizer.
  - Citation: Rohatgi, A. (2015). WebPlotDigitizer (Version 4.4) [Computer software]. Retrieved from https://automeris.io/WebPlotDigitizer/index.html)

# Repository Location
http://doi.org/10.5281/zenodo.4780309

# How to Search, Visualize, and Download Data
This platform requires the installation of Anaconda https://www.anaconda.com/products/individual. 
Launch the Anaconda prompt and navigate to the BCDB folder. Locate the environment.yml file. Perform the following steps in the prompt:

1. conda env create -f environment.yml
2. conda activate bcdb
3. cd platform
4. python tool.py

# Creators
Nathan J. Rebello (https://orcid.org/0000-0002-0178-7701)
Akash Arora (https://orcid.org/0000-0002-2260-269X)
Tzyy-Shyang Lin (https://orcid.org/0000-0002-0178-7701)
Jiale Shi (https://orcid.org/0000-0002-0178-7701)
Debra J. Audus (https://orcid.org/0000-0002-5937-7721)
Eric S. Muckley (https://orcid.org/0000-0001-7114-5424)
Ardiana Osmani (https://orcid.org/0000-0002-5532-0285)
Bradley D. Olsen (https://orcid.org/0000-0002-5937-7721)

# Rights
The visualization software for the database coded in Python is available under the MIT License (https://opensource.org/licenses/MIT) in Zenodo (http://doi.org/10.5281/zenodo.4780309). The dataset is released under CC BY 4.0 (https://creativecommons.org/licenses/by/4.0/) in Zenodo (http://doi.org/10.5281/zenodo.4780309).

File: triblock.csv
Sample,Quality Control,,System,,,,Overall Polymer,,,,,Individual Block 1,,,,,,,,,Individual Block 2,,,,,,,,,Individual Block 3,,,,,,,,,Standard Deviation,,,,,,,,,,,,,,,,,,,,,,,,,,,,,Standard Error,,,,,,,,,,,,,,,,,,,,,,,,,,,,,Other Uncertainty,,,,,,,,,,,,,,,,,,,,,,,,,,,,,,,,,,,,,,,,,,,,,,,,,,,,,,,,,
ind,ORCID,DOI,phase1,phase2,T,notes,BigSMILES,Mn,Mw,D,N,name1,Mn1,Mw1,D1,N1,f1,ftot1,w1,rho1,name2,Mn2,Mw2,D2,N2,f2,ftot2,w2,rho2,name3,Mn3,Mw3,D3,N3,f3,ftot3,w3,rho3,Tstd,Mnstd,Mwstd,Dstd,Nstd,Mn1std,Mw1std,D1std,N1std,f1std,ftot1std,w1std,rho1std,Mn2std,Mw2std,D2std,N2std,f2std,ftot2std,w2std,rho2std,Mn3std,Mw3std,D3std,N3std,f3std,ftot3std,w3std,rho3std,Tse,Mnse,Mwse,Dse,Nse,Mn1se,Mw1se,D1se,N1se,f1se,ftot1se,w1se,rho1se,Mn2se,Mw2se,D2se,N2se,f2se,ftot2se,w2se,rho2se,Mn3se,Mw3se,D3se,N3se,f3se,ftot3se,w3se,rho3se,Tunc,Tdesc,Mnunc,Mndesc,Mwunc,Mwdesc,Dunc,Ddesc,Nunc,Ndesc,Mn1unc,Mn1desc,Mw1unc,Mw1desc,D1unc,D1desc,N1unc,N1desc,f1unc,f1desc,ftot1unc,ftot1desc,w1unc,w1desc,rho1unc,rho1desc,Mn2unc,Mn2desc,Mw2unc,Mw2desc,D2unc,D2desc,N2unc,N2desc,f2unc,f2desc,ftot2unc,ftot2desc,w2unc,w2desc,rho2unc,rho2desc,Mn3unc,Mn3desc,Mw3unc,Mw3desc,D3unc,D3desc,N3unc,N3desc,f3unc,f3desc,ftot3unc,ftot3desc,w3unc,w3desc,rho3unc,rho3desc
0,0000-0003-3977-1278,https://doi.org/10.1021/ja991442h,gyroid,,60,"""The powder data were collected at 60 °C""…""The ISD triblock copolymer studied in this report has volumefractions of 0.40/0.41/0.19, respectively and a molecular weight of 41 000 g/mol. We show that the morphology of this triblock is a core-shell gyroid structure with an Ia3hd space-group symmetry""","CCC(C){[$][$]C\C=C(C)/C[$],[$]C\C=C(C)\C[$],[$]CC(C(C)=C)[$],[$]CC(C)(C=C)[$][$]}{[$][$]CC(c1ccccc1)[$][$]}{[>][<][Si](C)(C)O[>][<]}",41000,,,,PI,14900,,,,0.4,0.4,,0.83,PS,18400,,,,0.41,0.41,,0.969,PDMS,7700,,,,0.19,0.19,,0.895,,,,,,,,,,,,,,,,,,,,,,,,,,,,,,,,,,,,,,,,,,,,,,,,,,,,,,,,,,,,,,,,,,,,,,,,,,,,,,,,,,,,,,,,,,,,,,,,,,,,,,,,,,,,,,,,,,,,
1,0000-0003-3977-1278,https://doi.org/10.1021/ma011716x,LAM2,,155,"""Figure 3 SAXS data from the parent PI−PS diblock copolymer (90 °C, top), and SAXS (155 °C, middle) and TEM (OsO4 stained, bottom) results from a PI−PS−PEO triblock copolymer containing 9.8 vol % PEO. These results are consistent with two-domain (PI and mixed PS/PEO) lamellae (LAM2) morphologies.""","{[$][$]C\C=C(C)/C[$],[$]C\C=C(C)\C[$],[$]CC(C(C)=C)[$],[$]CC(C)(C=C)[$][$]}{[$][$]CC(c1ccccc1)[$][$]}{[>][<]CCO[>][<]}",15240,16002,1.05,,PI,,,,,0.448,0.448,,,PS,,,,,0.454,0.454,,,PEO,,,,,0.098,0.098,,,,,,,,,,,,,,,,,,,,,,,,,,,,,,,,,,,,,,,,,,,,,,,,,,,,,,,,,,,,,,,,,,,,,,,,,,,,,,,,,,,,,,,,,,,,,,,,,,,,,,,,,,,,,,,,,,,,,,
2,0000-0003-3977-1278,https://doi.org/10.1021/ma011716x,LAM3,,180,"""Figure 4 SAXS (180 °C, top) and TEM (OsO4 stained, bottom) data from the PI−PS−PEO triblock copolymer containing 30% PEO. These results are consistent with a three-domain lamellae (LAM3) morphology.""","{[$][$]C\C=C(C)/C[$],[$]C\C=C(C)\C[$],[$]CC(C(C)=C)[$],[$]CC(C)(C=C)[$][$]}{[$][$]CC(c1ccccc1)[$][$]}{[>][<]CCO[>][<]}",20380,21399,1.05,,PI,,,,,0.347,0.347,,,PS,,,,,0.352,0.352,,,PEO,,,,,0.301,0.301,,,,,,,,,,,,,,,,,,,,,,,,,,,,,,,,,,,,,,,,,,,,,,,,,,,,,,,,,,,,,,,,,,,,,,,,,,,,,,,,,,,,,,,,,,,,,,,,,,,,,,,,,,,,,,,,,,,,,,
,,,,,,,,,,,,,,,,,,,,,,,,,,,,,,,,,,,,,,,,,,,,,,,,,,,,,,,,,,,,,,,,,,,,,,,,,,,,,,,,,,,,,,,,,,,,,,,,,,,,,,,,,,,,,,,,,,,,,,,,,,,,,,,,,,,,,,,,,,,,,,,,,,,,,,,,,,
,,,,,,,,,,,,,,,,,,,,,,,,,,,,,,,,,,,,,,,,,,,,,,,,,,,,,,,,,,,,,,,,,,,,,,,,,,,,,,,,,,,,,,,,,,,,,,,,,,,,,,,,,,,,,,,,,,,,,,,,,,,,,,,,,,,,,,,,,,,,,,,,,,,,,,,,,,
,,,,,,,,,,,,,,,,,,,,,,,,,,,,,,,,,,,,,,,,,,,,,,,,,,,,,,,,,,,,,,,,,,,,,,,,,,,,,,,,,,,,,,,,,,,,,,,,,,,,,,,,,,,,,,,,,,,,,,,,,,,,,,,,,,,,,,,,,,,,,,,,,,,,,,,,,,
,,,,,,,,,,,,,,,,,,,,,,,,,,,,,,,,,,,,,,,,,,,,,,,,,,,,,,,,,,,,,,,,,,,,,,,,,,,,,,,,,,,,,,,,,,,,,,,,,,,,,,,,,,,,,,,,,,,,,,,,,,,,,,,,,,,,,,,,,,,,,,,,,,,,,,,,,,
,,,,,,,,,,,,,,,,,,,,,,,,,,,,,,,,,,,,,,,,,,,,,,,,,,,,,,,,,,,,,,,,,,,,,,,,,,,,,,,,,,,,,,,,,,,,,,,,,,,,,,,,,,,,,,,,,,,,,,,,,,,,,,,,,,,,,,,,,,,,,,,,,,,,,,,,,,
,,,,,,,,,,,,,,,,,,,,,,,,,,,,,,,,,,,,,,,,,,,,,,,,,,,,,,,,,,,,,,,,,,,,,,,,,,,,,,,,,,,,,,,,,,,,,,,,,,,,,,,,,,,,,,,,,,,,,,,,,,,,,,,,,,,,,,,,,,,,,,,,,,,,,,,,,,
,,,,,,,,,,,,,,,,,,,,,,,,,,,,,,,,,,,,,,,,,,,,,,,,,,,,,,,,,,,,,,,,,,,,,,,,,,,,,,,,,,,,,,,,,,,,,,,,,,,,,,,,,,,,,,,,,,,,,,,,,,,,,,,,,,,,,,,,,,,,,,,,,,,,,,,,,,
